Repository: LosFyrid/experiment-plan-design

# Experiment Plan Design System

An intelligent system for generating chemistry experiment plans using ACE (Agentic Context Engineering) framework.

## Project Overview

This project implements a three-stage pipeline for automated experiment plan generation:

1. **Knowledge-based Chatbot**: Interactive dialogue system built on MOSES (Multi-Ontology Semantic Extraction and Synthesis) to extract experimental requirements and domain knowledge
2. **RAG-based Template Library**: Retrieval system for finding relevant experiment plan templates using vector search
3. **ACE-powered Plan Generator**: Context engineering framework that synthesizes user requirements and templates into executable experiment plans

## System Architecture

```
=== 实验方案生成流程 (实时) ===
User Input (Experimental Idea)
         ↓
[MOSES Chatbot] → Structured Requirements (JSON)
         ↓
[RAG Template Library] → Relevant Templates
         ↓
[Generator + Playbook] → Experiment Plan ✅
         ↓
Final Experiment Plan (Structured Document)

=== Playbook进化流程 (离线/在线学习) ===
Experiment Plan → Feedback (LLM-judge/Human)
         ↓
[Reflector] → Analyze errors → Insights
         ↓
[Curator] → Incremental delta updates
         ↓
Updated Playbook (用于下次生成)
```

## Key Components

### 1. ACE Framework (Playbook Evolution System)
Based on the paper "Agentic Context Engineering: Evolving Contexts for Self-Improving Language Models" (arXiv:2510.04618v1).

**核心理解**：ACE不是生成流程，而是**让系统自我改进的学习机制**。

- **Generator**: 使用当前playbook生成实验方案（这是唯一直接面向用户的组件）
- **Reflector**: 分析生成的方案+反馈，提取改进策略（离线/在线学习）
- **Curator**: 将insights增量更新到playbook（离线/在线学习）
- **Playbook**: 持续进化的知识库，指导Generator生成更好的方案

**生产环境使用**：用户只需 Generator + Playbook
**训练/改进环境**：使用完整ACE循环（Generator → Feedback → Reflector → Curator → Update Playbook）

Key Features:
- **Incremental Delta Updates**: Avoids context collapse through localized edits
- **Grow-and-Refine**: Balances context expansion with redundancy control
- **Self-Improving**: Playbook continuously evolves from execution feedback

### 2. MOSES Integration
- Ontology-based knowledge retrieval for chemistry domain
- Multi-agent workflow for query processing
- Wrapper interface for dialogue management

### 3. RAG Template Library
- Vector-based similarity search (Chroma)
- Template indexing and retrieval
- LlamaIndex for efficient processing

## Directory Structure

```
experiment-plan-design/
├── src/
│   ├── ace_framework/          # ACE core implementation
│   │   ├── generator/          # Plan generation with playbook
│   │   ├── reflector/          # Analysis and insight extraction
│   │   ├── curator/            # Playbook update logic
│   │   └── playbook/           # Playbook data structures
│   ├── chatbot/                # MOSES wrapper and dialogue management
│   ├── evaluation/             # Scoring and feedback systems
│   ├── utils/                  # Common utilities
│   └── external/               # External dependencies
│       ├── MOSES/              # MOSES codebase (git subtree)
│       └── rag/                # RAG template library
├── data/
│   ├── templates/              # Experiment plan templates
│   └── examples/               # Example inputs/outputs
├── configs/                    # Configuration files
├── tests/                      # Unit and integration tests
├── docs/                       # Documentation
└── notebooks/                  # Jupyter notebooks for experiments
```

# Clone repository
git clone <repo-url>
cd experiment-plan-design

# Create virtual environment
python -m venv venv
source venv/bin/activate  # On Windows: venv\Scripts\activate

# Configure environment
cp .env.example .env

# Edit .env with your API keys
```

## Configuration

Key configuration files:
- `configs/ace_config.yaml`: ACE framework settings (model selection, playbook parameters)
- `configs/rag_config.yaml`: RAG template library settings
- `src/external/MOSES/config/settings.yaml`: MOSES ontology and LLM settings (直接修改MOSES配置)
- `.env`: API keys and sensitive credentials

## Usage

### Basic Usage

```python
from src.ace_framework import ExperimentPlanGenerator

# Initialize generator
generator = ExperimentPlanGenerator(
    config_path="configs/ace_config.yaml"
)

### Training ACE Playbook (Offline Adaptation)

```python
from src.ace_framework import ACETrainer

trainer = ACETrainer(config_path="configs/ace_config.yaml")

# Train on example dataset
trainer.train(
    examples_path="data/examples/training_set.json",
    num_epochs=5,
    feedback_source="llm_judge"  # or "human"
)

# Save trained playbook
trainer.save_playbook("data/playbooks/chemistry_v1.json")
```

## Development Status

- [x] Project initialization
- [x] Architecture design
- [ ] ACE framework core implementation
- [ ] MOSES chatbot wrapper
- [ ] RAG template library
- [ ] Evaluation system
- [ ] End-to-end integration
- [ ] Documentation and examples

File: src/external/MOSES/data/processed_text/Pacheco2023 _ Int J Adv Manuf Technol _ Additive manufacturing of duplex stainless steels assessment of deposition processes, microstructur.json (part 1 of 2)
[
    {
        "content": "One of the main highlights of additive manufacturing (AM) processes is the ability of building components of different sizes and geometries from the build-up of deposition of layers up on layers. However, the deposition heat cycle and amount of heat coming from successively deposited layers poses a challenge on the control of microstructure, particularly for alloys with a complex metallurgy, such as duplex stainless steels (DSSs). Due to successive cycles of rapid cooling and reheating of previously deposited layers, obtaining the ferrite and austenite phases in the adequate proportion needs to be addressed for each process and processing conditions. This manuscript addresses this metallurgical challenge aiming at reviewing the main features of DSSs processed by AM processes, particularly directed energy deposition (DED) processes. The discussion brings the main points that have been investigated on AM of DSSs, including the impact of thermal cycles (effect of heat input or energy density and reheated layers) and post processing heat treatment (PPHT) on the multilayer microstructure. Results obtained by plasma transferred arc directed energy deposition (PTA-DED) and laser directed energy deposition (L-DED) additive processes, electric arc and high energy beam techniques, respectively, are used to illustrate and highlight the response of a gas atomized superduplex stainless steel 2507 to multilayer processing and subsequent PPHT. The relevance of controlling the microstructure on the properties and performance of DSSs processed by AM is also addressed.\nKeywords Additive manufacturing · Duplex stainless steel · Thermal cycles · Microstructure · Properties",
        "source": "10.1007/s00170-023-11947-4",
        "file_path": ""
    },
    {
        "content": "Additive manufacturing (AM) is a technology that emerged offering the ability to toolless manufacture components build by the deposition of successive layers. AM technology allows to fabricate components of different geometries and sizes [1], with specific functionalities customized for each application [2, 3]. AM technology can use metals, polymers, and ceramics [4-6]. Among the metallic feedstock available, stainless steels, nickel, cobalt, aluminum, and titanium alloys have been processed with different AM processes.\nStainless steels (austenitic, ferritic, martensitic, duplex, and precipitation hardened) can be highlighted due to their excellent mechanical and corrosive properties, being widely\n* Jeferson T. Pacheco jeferson.pacheco@sc.senai.br\n1 SENAI Institute of Innovation in Manufacturing Systems and Laser Processing, Joinville, SC, Brazil\n2 Department of Mechanical Engineering, Federal University of Paraná - UFPR, Curitiba, PR, Brazil\nused in industrial sectors such as aerospace, medical, oil and gas, automotive, among others [7, 8]. Duplex stainless steels (DSSs) comprise a special stainless steel alloy class, containing an approximately equal amount of ferrite (α) and austenite (γ) phases. The combination of these phases provides intermediate mechanical properties between austenitic and ferritic stainless steels [9], and high corrosion resistance.\nDSSs are typically classified into four groups according to their chemical composition and corrosion resistance: lean duplex stainless steel (LDSS), standard stainless steel (SSS), superduplex stainless steel (SDSS), and hyperduplex stainless steel (HDSS) [10], Table 1. Cr content in DSS is present in different ranges, with LDSS exhibiting 20-23%, SSS 22%, SDSS 25%, and HDSS > 25%. The effect of the main chemical elements on DSSs is shown in Table 2.\nAlthough most stainless steels have good processability in AM processes, the large number of thermal cycles of AM is a major challenge for DSSs, as it determines the balance between austenite and ferrite. According to NORSOK M-630 standard, the ideal amount of austenite for DSSs is 35-65% [13], but unlike casting process, achieving this ratio\n\nTable 1 Classification of DSSs according to chemical compositions (wt. %) and PREN (Pitting Resistance Equivalent Number). For each type of DSSs, there is an unified numbering system (UNS), and a nomenclature used as common trade name [11, 12]",
        "source": "10.1007/s00170-023-11947-4",
        "file_path": ""
    },
    {
        "content": "Lean, UNS = S32304. Lean, Nomenclature = 2304. Lean, Fe = Bal. Lean, C = 0.03. Lean, Cr = 23. Lean, Ni = 4.8. Lean, Mo = 0.3. Lean, N = 0.1. Lean, Mn = 1.5. Lean, PREN = 24. , UNS = S32101. , Nomenclature = 2101. , Fe = Bal. , C = 0.03. , Cr = 21. , Ni = 1.5. , Mo = 0.3. , N = 0.22. , Mn = 4.5. , PREN = 26. , UNS = S82011. , Nomenclature = 2102. , Fe = Bal. , C = 0.03. , Cr = 21. , Ni = 1.5. , Mo = 0.3. , N = 0.22. , Mn = 2.5. , PREN = 26. , UNS = S32202. , Nomenclature = 2202. , Fe = Bal. , C = 0.03. , Cr = 22. , Ni = 2.0. , Mo = 0.3. , N = 0.2. , Mn = 1.5. , PREN = 26. , UNS = S32003. , Nomenclature = 2003. , Fe = Bal. , C = 0.03. , Cr = 20. , Ni = 3.5. , Mo = 1.9. , N = 0.2. , Mn = 1.5. , PREN = 30. Standard, UNS = S32205. Standard, Nomenclature = 2205. Standard, Fe = Bal. Standard, C = 0.03. Standard, Cr = 22. Standard, Ni = 5.0. Standard, Mo = 3.2. Standard, N = 0.17. Standard, Mn = 1.0. Standard, PREN = 35. , UNS = S31803. , Nomenclature = 2205. , Fe = Bal. , C = 0.03. , Cr = 22. , Ni = 5.0. , Mo = 3.0. , N = 0.13. , Mn = 1.0. , PREN = 34. Superduplex, UNS = S32760. Superduplex, Nomenclature = Z100. Superduplex, Fe = Bal. Superduplex, C = 0.03. Superduplex, Cr = 25. Superduplex, Ni = 7.0. Superduplex, Mo = 3.5. Superduplex, N = 0.25. Superduplex, Mn = 0.7. Superduplex, PREN = 41. , UNS = S32750. , Nomenclature = 2507. , Fe = Bal. , C = 0.03. , Cr = 25. , Ni = 7.0. , Mo = 3.6. , N = 0.27. , Mn = 0.8. , PREN = 41. Hyperduplex, UNS = S32707. Hyperduplex, Nomenclature = 2707. Hyperduplex, Fe = Bal. Hyperduplex, C = 0.03. Hyperduplex, Cr = 27. Hyperduplex, Ni = 6.5. Hyperduplex, Mo = 4.8. Hyperduplex, N = 0.4. Hyperduplex, Mn = 1.4. Hyperduplex, PREN = 49. , UNS = S33207. , Nomenclature = 3207. , Fe = Bal. , C = 0.03. , Cr = 32. , Ni = 7.0. , Mo = 3.5. , N = 0.5. , Mn =",
        "source": "10.1007/s00170-023-11947-4",
        "file_path": ""
    },
    {
        "content": "1.4. , PREN = 50\nTable 2 Main chemical elements present in DSSs and their effects on microstructure and properties [12]\n\nCr, Effect = Ferrite stabilizer. The main advantage of this element is to increase corrosion resistance through the formation of a passive layer of chromium oxide. In large quantities, precipitation of intermetallic phases can occur, which reduce the ductility, hardness, and corro- sion resistance. Ni, Effect = Austenite stabilizer. In large quantities, it can cause the precipitation of α' phase in ferrite when subjected to temperatures between 650 and 950 °C. N, Effect = Austenite stabilizer and provides increased resistance to pitting corrosion. It has the ability to stabilize DSSs against the precipitation of intermetallic phases, such as σ and χ , in addition to reducing the formation of nitrides. Mo, Effect = Ferrite stabilizer and it helps to resist pitting corrosion. Contents above 4% should be avoided due to the formation of σ phase at high working temperatures. Mn, Effect = Austenite stabilizer and has the main advantage of increasing abrasion resistance and tensile strength without decreasing ductility. C, Effect = Its content is limited to the range 0.02 to 0.03% to avoid the formation of carbides, that trigger the action of pitting corrosion mecha- nism\nfollowing the multiple thermal cycles of AM processes has been proved to be a challenge [14].\nAn acceptable proportion between ferrite and austenite phases can be achieved by controlling the chemical composition and the cooling rate during processing [15]. Whenever a 1:1 ratio is not achievable, it is preferable to have more austenite since it tends to increase impact toughness and pitting corrosion resistance [16].\nThermal cycling can affect the phase ratio of ferrite to austenite in DSSs and also the formation of deleterious phases that are harmful to mechanical and corrosion properties. A considerable part of secondary phase transformations occurs in the temperature range between 550 and 1000 °C, Table 3. The most common intermetallic is σ phase (Fe-Cr-Mo), which can be directly related to chemical composition [12]. Other intermetallic constituents are χ (Fe 36 Cr12 Mo10), R (Fe-Cr-Mo) and α' (Fe-Cr), which progressively increase hardness and mechanical strength. Carbides   (M 7 C3/M23C6) and nitrides (CrN/Cr 2 N) might also be present in DSSs [17, 18].\nThe main AM processes used for metallic parts are powder bed fusion and directed energy deposition (DED)\nTable 3 [17, 18], 1 = Compounds in DSSs Phase. Table 3 [17, 18], 2 = Tempera- ture range [°C]. , 1 = σ. , 2 = 600-1000. , 1 = CrN. , 2 = 900-1000. , 1 = Cr 2 N. , 2 = 700-900. , 1 = M 7 C 3. , 2 = 950-1050. , 1 = M 23 C 6. , 2 = 600-950. , 1 = χ. , 2 = 700-900. , 1 = τ. , 2 = 550-650. , 1 = R. , 2 = 550-650. , 1 = π. , 2 = 550-600\ntechniques. The former allows to process very complex geometries, but the latter is recognized by a more productive processing rate that depends on the energy source used (high energy beam or electric arc), and the feedstock can be powder or wire alloys.\nFaced with the challenge of AM of DSSs, this manuscript aims to assess the main features of these steels",
        "source": "10.1007/s00170-023-11947-4",
        "file_path": ""
    },
    {
        "content": "processed by AM as described in literature, focusing on DED processes. Both AM techniques, electric arc and high energy beam, respectively, input unique features in DSSs as a consequence of thermal cycles (effect of heat input or energy density and reheated layers), and post processing heat treatment (PPHT) on the multilayer microstructure. To illustrate some of the phenomena reported in literature, a gas atomized superduplex stainless steel 2507 was processed by plasma transferred arc directed energy deposition (PTA-DED) and laser directed energy deposition (L-DED) additive procedures. The influence of microstructure on the properties and performance of DSSs processed by AM is also reviewed.",
        "source": "10.1007/s00170-023-11947-4",
        "file_path": ""
    },
    {
        "content": "AM-DED processes can be classified according to the heat source (laser beam or electric arc), the literature emphasis laser based additive manufacturing (LBAM) processes, and the wire arc additive manufacturing (WAAM) processes. Laser directed energy deposition (L-DED) and laser engineered net shaping (LENS) are laser based processes that use powder or wire as feedstock [19]. Studies assessing DSSs processed by L-DED are frequently\nFig. 1 Schemes representing the most used processes in the deposition of DSSs on AM: a laser directed energy deposition (L-DED), b laser wire directed energy deposition (Lw-DED), c gas metal arc welding (GMAW), d gas tungsten arc welding (GTAW), e plasma arc welding (PAW), and f plasma transferred arc directed energy deposition (PTA-DED)\nfound in the literature, but the same does not apply to DSSs processed by the LENS process. WAAM processes can be classified into gas metal arc welding (GMAW), gas tungsten arc welding (GTAW), and plasma arc welding (PAW) [20]. The majority of WAAM use wire feedstock, but plasma transferred arc can also use powder as feedstock [21].\nWhile the laser beam delivers a concentrated amount of heat, the electric arc thermally affects a larger area. L-DED and Lw-DED processes consist of simultaneous deposition and melting of the feedstock material, forming a small melting pool in previously layer [22], Fig. 1 a and b. Lw-DED process requires higher laser power to melt the wire, but it also offers greater efficiency and is intended for manufacturing larger parts than those obtained with a powder feedstock [23].\nAmong the electric arc process, higher energy efficiency and higher deposition rates are achieved in the GMAW processing, where wire is automatically fed and melted by the arc, Fig. 1c. Deposition rate from 3 to 4 kg/h can be obtained [20]. GMAW based on cold metal transfer (CMT) imposes a lower heat build-up and higher efficiency, but surface finish quality is inferior to that of GMAW process [24]. The arc in the GTAW process is struck between a non-consumable tungsten electrode and\nthe substrate, Fig. 1d, while the wire is fed by a separate wire feeder mechanism [25]. A plasma jet is created from the ionization of an inert gas in the PAW process, Fig. 1e, and the arc stabilization occurs between a non-consumable tungsten electrode and the substrate. The plasma is directed onto the substrate through the nozzle and the wire is feed laterally [26]. In PTA-DED process, a close electric circuit involves the part being processed, the powder is feed coaxially through the nozzle, Fig. 1f, and dilution is typically lower than in PAW process [27-29].\nThe differences between heat sources induce different features in the deposited material as the wide range of values of energy density (ED) [kJ/mm], Eq. 1, or heat input (HI) [kJ/mm], Eq. 2, L-DED and WAAM processes, respectively, induces different cooling rates and temperature gradients (Table 4).\n<!-- formula-not-decoded -->\n<!-- formula-not-decoded -->\nwhere P is the laser power [W], s is the scanning speed [mm/s], d is the laser beam diameter [mm], I is the welding current [A], V is the voltage [V], and v is the welding speed [mm/s].",
        "source": "10.1007/s00170-023-11947-4",
        "file_path": ""
    },
    {
        "content": "It is worth mentioning that the cooling rate and temperature gradient depend on other parameters, such as geometry and interlayer temperature, as discussed in this work.\nSolidification rate induced by each processing condition affect the microstructure, properties and performance of the components differently [33]. Phase distribution in DSSs is strongly dependent on the solidification rate; hence, each process is expected to deliver specific features, as detailed in this manuscript.\nThe change of processing parameters directly influences the energy density for LBAM processes or heat input for WAAM processes, and consequently the thermal history for each processed layer.\nTable 4 Energy  density,  heat  input,  cooling  rate,  and  temperature gradient from the L-DED, and WAAM processes [5, 30-32]. These values depend on the geometry and interlayer temperature. Data for WAAM processes are for wire and arc conditions. No data was found for arc processes that use powder as feedstock\n\nEnergy density [J/mm 2 ], L-DED = 10 6. Energy density [J/mm 2 ], WAAMprocesses = -. Heat input [J/mm], L-DED = -. Heat input [J/mm], WAAMprocesses = 10 6 -10 8. Cooling rate [K/s], L-DED = 10 3 -10 4. Cooling rate [K/s], WAAMprocesses = 10 2 -10 3. Temperature gradient [K/mm], L-DED = 10 2 -10 4. Temperature gradient [K/mm], WAAMprocesses = 10-200",
        "source": "10.1007/s00170-023-11947-4",
        "file_path": ""
    },
    {
        "content": "As previously mentioned, the processability on AM of DSSs is highly impacted by thermal cycles of multilayer processing and PPHT, which induce different distributions of ferrite and austenite phases, and consequently impact DSS performance [34]. Deposition processes determine both these factors as will be illustrated using experimental results from single-layer walls deposited by PTA-DED and L-DED processes, together with data from other studies in literature.\nTables  5  and  6  summarize  amount  of  ferrite,  and mechanical properties for DSSs processed by AM as reported by different studies in literature. All data plotted presented in the manuscript is shown in these tables. Although the focus of this review is DSSs process by DED processes, plots include data for L-PBF process for correlation purposes.",
        "source": "10.1007/s00170-023-11947-4",
        "file_path": ""
    },
    {
        "content": "AM processing is characterized by interactions between a high energy beam or arc, the feedstock material and the substrate (the previously deposited layer), for each layer that is processed resulting in complex thermal history given by repeated melting, solidification, and cooling. As already mentioned, within each technique processing parameters have a great influence on thermal cycles.\nStudies assessing the influence of processing parameters on the phase distribution of DSSs have been carried out by several research groups. Lervag et al. [70] assess the impact of current intensity and welding speed on the distribution of ferrite and austenite phases in single track walls by CMT process and SDSS 2507. For the tested range of parameters, authors observed that as heat input increases, the amount of austenite in reheated layers also increased. This behavior is also sustained by Akselsen et al. [64] that also observed a lower amount of ferrite with higher heat input by MIG process and using SDSS 2507.\nThese results confirm the dependence of proportion of ferrite and austenite phases on the processing parameters, Fig. 2. For both PTA-DED and L-DED processes using the same feedstock, an increase in the heat input or energy density caused a decrease in the amount of ferrite, particularly after exposure to several reheating cycles, supporting results in literature. Hence, allowing to conclude that the feedstock composition does not impact the observed relationship between processing parameters and the amount of ferrite in DSSs.\nAs the height of wall increases, the temperature of build rises due to the accumulation of heat, and cooling rates decrease, promoting the formation of austenite and eliminating the ferrite. Hence, it is to be expected that the top\nFig. 2 Amount of ferrite in the last deposited layer and center region of single walls using different heat inputs and energy densities processed by a PTA-DED and b L-DED processes\nlayer that does not undergo reheating, to exhibit a greater amount of ferrite. The amount of ferrite in the top region, that is exposed to a smaller number of thermal cycles, has a stronger dependence on the processing parameters, shown in walls processed both by PTA-DED, Fig. 2a, and L-DED process, Fig. 2b. Therefore, the choice of adequate parameters in each process is essential to obtain a good phase ratio between ferrite and austenite.\nAlthough the build-up of simple walls is an easy method to map the behavior of DSSs processed by AM, the geometry of each part plays a role on the thermal cycle that the material will be exposed to, and cooling rates might differ from those in Table 4. Analyses through numerical simulation have been used to assess the effect of thermal cycles in different geometries on AM of DSSs [56].\nThe control of interlayer temperature and heat input have been shown to minimize precipitation of secondary phases, as  observed by Zhang et al. [67], through experiments using the GTAW process and SDSS 2594. As highlighted in Table 3, DSS precipitation can occur in the temperature range between 550 and 1000 °C, confirming that in additive parts the geometry and interlayer temperature must be carefully evaluated in multilayer parts of DSSs.\nEach process and processing parameters impact the measured ferrite content in multilayer builds differently. Figure 3 summarizes the influence of heat input on the amount of ferrite for different AM processes and DSSs, reported by several investigators. PTA-DED and L-DED data obtained by authors was also included in this graph. It is of relevance to point out that within each process the set up each author used, together with fluctuations in chemical composition of the DSSs, impact on the final microstructure.",
        "source": "10.1007/s00170-023-11947-4",
        "file_path": ""
    },
    {
        "content": "The cooling rate directly affects the microstructure of DSSs characterized by the distribution of ferrite and austenite phases along the walls. Results for L-PBF process are shown in Fig. 3 to highlight the influence of cooling rate, where ferrite amount is close to 100% in most cases. Due to the fast cooling rates from L-PBF   (10 5 -10 7 K/s), DSSs in the as-built condition does not have the typical microstructure of ferrite and austenite, and a PPHT is required to achieve the right balance between phases [53].\nIams et al. [35] used the L-DED process and different types of DSSs to assess the impact of thermal history on microstructure (LDSS 2101, SSS 2205, and SDSS 2507). These authors found that a high temperature gradient in the first deposited layer accounts for a smaller amount of austenite, and as the number of layers increases, the less severe temperature gradient causes a decrease in the\nIn summary, regardless of the selected additive technique processing, thermal cycles impact the multilayer microstructure as shown by the measured increase in the amount of ferrite towards the top of the processed walls, Fig. 2. Coarser structures with large grains of austenite are observed in the top region of walls deposited by both PTA-DED and L-DED processes, Fig. 4a and c. Also, smaller amounts of ferrite and larger grains of austenite are observed in the reheated regions of multilayers regardless of the process used, Fig. 4b and d.\nWhile laser beam AM processes provide a concentrated energy source, which results in high cooling rates and a refined microstructure, arc AM processes provide greater heat inputs, resulting in larger heat accumulation and lower cooling rate, that account for a microstructure with coarser grains, greater residual stresses and distortions that will impact material properties [80]. Figure 4 confirms the finer microstructures in walls processed with L-DED when compared to those processed with PTA-DED.\nAlloying elements also impacts the microstructure, favoring ferrite or austenite hence shielding gas composition  plays  an  important  role  on  the  as-processed\nFig. 4 Microstructure  of  SDSS  2507  obtained  through  60  A  PTADED ( a , b )  and  700  W  L-DED  ( c , d )  processes,  highlighting  two regions  of  single  wall:  last  deposited  layer  (top)  and  center  region\nmicrostructure of DSSs, as shown in Table 2. Studies assessing the influence of shielding gases, particularly the N content, on AM of DSSs processed by L-DED [40] and WAAM [55] show a higher austenite fraction when processing in a N-rich environment. This behavior can be accounted for by the increase on the transformation temperature of ferrite to austenite with increasing N content.",
        "source": "10.1007/s00170-023-11947-4",
        "file_path": ""
    },
    {
        "content": "PPHT is a route to correct the balance between ferrite and austenite phases in DSSs processed by AM, mitigating the effects of thermal cycles. In addition, the solubilization of secondary phases also occurs during PPHT. The final amount of ferrite and austenite for DSSs depends on the temperature and cooling rate selected in PPHT [58].\nThe impact of PPHT conditions on DSSs has been assessed by several researchers. Zhang et al. [58] evaluated different PPHT temperatures for parts manufactured by GMAW process and SSS 2205 (1250 °C, 1300 °C, and 1350 °C for 1 h) and found that the amount of austenite decreases from 66% in the as-built condition to range 28-48% in the heat-treated conditions. It was observed that the increase in PPHT temperature resulted in a smaller amount of austenite. Also, micrographs showed that the austenite  in  PPHT  losses  its  sharpness.  Evidences  of operating diffusion mechanisms might be related to the\n(middle),  exposed  to  reheating.  It  is  worth  mentioning  that  the  top and  middle  regions  present  the  same  behavior  for  the  other  parameters used in both processes. Images taken in the middle of each layer\nFig. 5 Amount of ferrite in the last deposited layer and center region of  single  walls  for  as-built  (AB)  and  heat-treated  (HT)  conditions. Walls deposited by a PTA-DED and b L-DED processes\nsharpness  of  the  grain  boundaries  in  the  microstructure, as observed in the heat treated L-DED and PTADED microstructures. The finer as-build microstructure of L-DED builds facilitates diffusion making the lost of sharpness more evident. For the tested PPHT conditions, that included soaking for 1 h at 1100 °C followed by air cooling, the major differences observed between the asbuilt microstructures, Fig. 5, were erased. The amount of ferrite in the PTA-DED and L-DED samples is very similar, in the range between 21 and 30%, Fig. 5a, b, decreasing considerably in almost all samples when compared to as-built condition.\nRegardless of the wall region or the AM process used, a coarse austenite is present with evidences of diffusion denoted by the roundish edges. PPHT of the DSSs did not alter the large concentration of austenite at the top of the builds previously observed in the as-built condition. In summary, it can be stated that PPHT has the potential to smooth major differences between microstructures obtained by processes as different as PTA-DED and L-DED (Fig. 6).\nThe tested condition in PPHT of SDSS 2507 processed by PTA-DED and L-DED follow literature predictions for WAAM processes. However, based on data reported for DSSs processed by L-PBF process, a spread of responses\nFig. 7 Effect of PPHT on the amount of ferrite for different AM processes. L-DED and PTA-DED by authors are the results obtained in this work\nmight obtained if the wide range of PPHT temperatures is tested, Fig. 7. PPHT parameters' temperature plays a determining role as shown by Xiang et al. [47] that used\nFig. 6 PPHT microstructure of SDSS 2507 by PTA-DED ( a , b ) and L-DED ( c , d ) processes, highlighting two regions of single wall: last deposited layer (top) and center region (middle), exposed to reheating. Images taken at the center of each layer\nFig. 8 Microhardness  of  L-DED  and  PTA-DED  samples  in  the  asbuilt and heat-treated conditions",
        "source": "10.1007/s00170-023-11947-4",
        "file_path": ""
    },
    {
        "content": "increasing PPHT temperatures (1000 °C, 1100 °C, and 1200 °C for 1 h). Authors reported a reduction in ferrite content from 98.5% in the as-build microstructure of the SSS 2205 to 39.7-43.4% ferrite content after PPHT.\nIt is worth highlighting the number of reduced amount of publications assessing the PPHT of DSSs processed by DED. Many studies using WAAM processes reported a balance of ferrite and austenite in the as-build condition that fit the recommendation by the NORSOK M-630 standard [13], eliminating the need for PPHT.\nAs the amount of austenite increases with PPHT, lower microhardness and higher ductility are expected, in agreement with the higher ductility of the FCC lattice [81]. In the as-built condition, the samples from walls processed with L-DED showed considerably higher microhardness than those obtained by PTA-DED, Fig. 8. The austenite grain size is accountable for this difference, as shown in Fig. 4. The austenite grain size of L-DED builds is smaller than in PTA-DED. After PPHT, the microhardness of both samples is very similar, in agreement with the austenite grain size in both microstructures. Analysis of the changes in microhardness along the wall height shows that microhardness decreases from the top layer following the increase in austenite in layers with thermal cycles, in agreement with reports in literature [49, 78]. Although PPHT induces a coarser and more uniform microstructure, differences in hardness along the height of builds are still observed in spite of the lower values measured. In addition to phase balance and presence of secondary phases, hardness on AM of DSSs is also affected by the solid solution strengthening developed by N within the austenite, conferring higher hardness [82].\nFig. 9 Influence of PPHT on the microhardness of DSSs. PTA-DED and L-DED by authors are the results obtained in this work\nThe influence of AM processes and PPHT on the microhardness of DSSs is summarized in Fig. 9. In the as-built condition, WAAM processes induce a lower microhardness due to the higher amount of austenite. The as-built multilayer processed by L-DED and PTA-DED show similar microhardness to WAAM. Despite the differences in microhardness in the as-build condition, L-PBF, L-DED, and PTA-DED processes exhibited similar microhardness after PPHT for similar temperature.",
        "source": "10.1007/s00170-023-11947-4",
        "file_path": ""
    },
    {
        "content": "The mechanical properties of DSSs depend on characteristics of its individual phases, particularly ferritic. Typically, DSSs exhibit smaller grain size than ferritic and austenitic stainless steels, giving the former a higher tensile strength [83]. The SDSS have relatively low hardness and tribological performance, offering a modest wear resistance [84]. The application of surface treatments is an alternative to enhance wear resistance without compromising corrosion resistance [85]. As for machinability of DSSs, laser melting of DSSs induces increased hardness, contributing to the increase in thrust forces with cutting speed and feed that favor machinability [86].\nHowever, the characteristics of DSSs depend on the processing route used. The residual stresses induced by thermal gradients of AM processes, allow to measure greater tensile strength, and low ability to plastically deform in the as-built condition, Fig. 10 a and b. PPHT\nFig. 10 Effect of PPHT on a tensile strength and b elongation of DSSs manufactured by different AM processes\nFig. 11 Effect of PPHT on impact toughness of DSSs manufactured by L-DED and WAAM processes\nrecovers the ductility to an acceptable level (elongation above 25% [87]) for an austenitic-ferritic microstructure, offering higher tensile strength compared to wrought condition. The choice of PPHT conditions is important, as at lower PPHT temperatures, the presence of σ phase and nitrides are responsible for a decreased in elongation [48].\nAssessing the as-built L-DED and SDSS 2507, Jiang et al. [37] highlighted that finer austenite grain sizes are beneficial to mechanical strength and mechanical properties can be increased by dislocations. Baghdadchi et al. [39] evaluated the mechanical properties in the as-built and heat-treated conditions, and observed that phase balance of SSS 2209 (by Lw-DED process) obtained by PPHT resulted in similar tensile properties of samples removed from the middle and top regions of the wall. As shown for walls build with PTA-DED and L-DED processes, even after PPHT, the top and middle regions still present differences in the amount of ferrite and austenite phases, which can affect the mechanical behavior.\nIn studies using WAAM processes, associated the lower tensile strength and higher elongation to the presence of greater amount of austenite. Even without PPHT, it is possible to obtain similar tensile strength and elongation to heat-treated L-PBF process.\nFew studies have assessed the impact toughness of AMDSSs in both as-built and heat-treated conditions, Fig. 11, accounting for the large dispersion of data on the as-built L-DED, suggesting that microstructure plays a determining role. Arbo et al. [36] attributed the low absorbed energy to the non-homogeneous distribution of ferrite and formation of coarse grains.\nAs for the low energies absorbed by as-built WAAM, these are related to the formation of σ phase from high interlayer temperatures, deteriorating the impact toughness [64]. As already discussed, PPHT can induce solubilization of secondary phases, mitigating their detrimental effect on toughness.",
        "source": "10.1007/s00170-023-11947-4",
        "file_path": ""
    },
    {
        "content": "DSSs are known for their excellent pitting corrosion resistance associated with the high amounts of Cr and Mo. LDSS, SSS, and SDSS have different corrosion resistance due to the fraction of each chemical element, as shown in Table 1.\nFig. 12 Effect of PPHT on pitting corrosion resistance of DSSs manufactured by different AM processes\nCorrosion resistance on AM of DSSs are further affected by processing conditions and PPHT. Other factors that can deteriorate the corrosion resistance are the presence of Cr nitrides and high surface roughness [88].\nThere is a wide dispersion in pitting corrosion resistance results when analyzing as-built WAAM, Fig. 12. The higher amount of Cr and Mo in SDSS is one of the reasons for the higher corrosion resistance. Using the GMAW process and SSS 2209, Zhang et al. [59] developed a new flux-cored wire of DSSs to achieve an acceptable austenite to ferrite ratio. More Cr and Mo, and less Ni were added to flux-core wire to stabilize ferrite and improve corrosion resistance.\nUnlike deposition processes, L-PBF results in a nonuniform distribution of chemical elements and the presence of secondary phases due to high cooling rates, decreasing the corrosion resistance [89]. Papula et al. [46] used a SSS 2205 processed by L-PBF and observed that pitting corrosion resistance was improved by PPHT, resulting in less pit initialization sites. Other studies also evaluate the effect of PPHT on corrosion resistance of SSS [43, 44], and reported that PPHT increased the repassivation ability and localized corrosion resistance due to phase balance.",
        "source": "10.1007/s00170-023-11947-4",
        "file_path": ""
    },
    {
        "content": "The maturity of AM technologies allows for the use of a wide range of metallic alloys. With the more intense use of AM technologies arises the need to better understand the response of alloys with a wider metallurgical complexity. DSSs fit this challenge and was the driving force for this review that aimed to bring forward the opportunities that AM of DSSs offer to create a competitive niche for the processing and repair of parts. State-of-the-art knowledge on the metallurgy (microstructure and performance) for additive DSSs processed by DED processes is presented, discussed, and complemented with data DSSs processed by PTA-DED and L-DED.\nThe thermal cycles of multilayer processing challenge the fabrication of additive parts with materials that require a strict balance between phases in the microstructure, as is the case of DSSs. Although PPHT might be use to mitigate the off balance phases in microstructure, post-process steps are additional costs for the industry. Thus, the search for procedures that might avoid or reduce PPHT is an open challenge.\nEnergy density or heat input, interlayer temperature, and geometry are important variables that influence the phase balance of additive DSSs and must be controlled to reduce a large discrepancy between phases. As layers are deposited, the accumulated heat increases; hence, heat management can be used to reduce the significant variation of austenite and ferrite phases.\nIt was shown that the heat source used on AM of DSSs plays a determining role on the microstructure characteristics. Electric arc or laser beam result in different grain size. Using the PTA-DED process, larger austenite grains in the reheated layers were a consequence of the slower cooling, while the concentrated heat source from the laser beam, and consequently faster cooling, resulted in smaller grains. The variation on grain size directly influences the mechanical properties of the components.\nThe use of adequate PPHT parameters can improve the phase balance, remove secondary phases and homogenize chemical composition, improving the mechanical and corrosion properties.\nThe uniformity of mechanical properties along the height of a wall can be affected by the of balance of phases. A higher microhardness at the top of the walls can be related to a greater amount of ferrite. The higher concentration of certain chemical elements in reheated regions can also be detrimental to corrosion resistance due to the formation of secondary phases. Thus, the choice of appropriate parameters for PPHT can mitigate the impact of each of these features in as-build AM parts.\nThis review shows that there are many open challenges to be addressed on AM of DSSs. As highlighted in this work, thermal cycles and PPHT are crucial procedures on AM of DSSs, affecting mechanical properties and corrosion performance.",
        "source": "10.1007/s00170-023-11947-4",
        "file_path": ""
    },
    {
        "content": "Table 5 Articles found in literature about DSSs using LBAM processes (L-DED, Lw-DED, and L-PBF). Data collection to observe the influence of variables, energy density, and PPHT in ferrite/austenite ratio, and consequently on mechanical properties",
        "source": "10.1007/s00170-023-11947-4",
        "file_path": ""
    },
    {
        "content": "L-DED, Material = . L-DED, Energy density [kJ/mm] = . L-DED, PPHT [°C]/ min = . L-DED, Ferrite AB [%] = . L-DED, Ferrite PPHT [%] = . L-DED, Hardness [HV] = . L-DED, Tensile strength [MPa] = . L-DED, Elongation [%] = . L-DED, Absorbed energy [J] = . [35], Material = 2101. [35], Energy density [kJ/mm] = 0.19. [35], PPHT [°C]/ min = 1170/180. [35], Ferrite AB [%] = 88.8. [35], Ferrite PPHT [%] = 75.0. [35], Hardness [HV] = /. [35], Tensile strength [MPa] = /. [35], Elongation [%] = /. [35], Absorbed energy [J] = /. , Material = . , Energy density [kJ/mm] = . , PPHT [°C]/ min = . , Ferrite AB [%] = 79.5. , Ferrite PPHT [%] = 79.7. , Hardness [HV] = . , Tensile strength [MPa] = . , Elongation [%] = . , Absorbed energy [J] = . , Material = . , Energy density [kJ/mm] = . , PPHT [°C]/ min = . , Ferrite AB [%] = 69.4. , Ferrite PPHT [%] = 64.8. , Hardness [HV] = . , Tensile strength [MPa] = . , Elongation [%] = . , Absorbed energy [J] = . , Material = 2205. , Energy density [kJ/mm] = . , PPHT [°C]/ min = . , Ferrite AB [%] = 79.7. , Ferrite PPHT [%] = 44.9. , Hardness [HV] = . , Tensile strength [MPa] = . , Elongation [%] = . , Absorbed energy [J] = . , Material = . , Energy density [kJ/mm] = . , PPHT [°C]/ min = . , Ferrite AB [%] = 59.7. , Ferrite PPHT [%] = 53.3. , Hardness [HV] = . , Tensile strength [MPa] = . , Elongation [%] = . , Absorbed energy [J] = . , Material = . , Energy density [kJ/mm] = . , PPHT [°C]/ min = . , Ferrite AB [%] = 55.5. , Ferrite PPHT [%] = 40.6. , Hardness [HV] = . , Tensile strength [MPa] = . , Elongation [%] = . , Absorbed energy [J] = . , Material = 2507. , Energy density [kJ/mm] = . , PPHT [°C]/ min = . , Ferrite AB [%] = 45.3. , Ferrite PPHT [%] = 35.7. , Hardness [HV] = . , Tensile strength [MPa] = . , Elongation [%] = . , Absorbed energy [J] = . , Material = . , Energy density [kJ/mm] = . , PPHT [°C]/ min = . , Ferrite",
        "source": "10.1007/s00170-023-11947-4",
        "file_path": ""
    },
    {
