Repository: LosFyrid/experiment-plan-design

# Experiment Plan Design System

An intelligent system for generating chemistry experiment plans using ACE (Agentic Context Engineering) framework.

## Project Overview

This project implements a three-stage pipeline for automated experiment plan generation:

1. **Knowledge-based Chatbot**: Interactive dialogue system built on MOSES (Multi-Ontology Semantic Extraction and Synthesis) to extract experimental requirements and domain knowledge
2. **RAG-based Template Library**: Retrieval system for finding relevant experiment plan templates using vector search
3.

File: src/external/MOSES/data/processed_text/Zhang2022 _ Journal of Manufacturing Processes _ Additive manufacturing of duplex stainless steels - A critical review.json (part 3 of 3)
[
        "content": "The impact toughness of ferrite phase can drop suddenly at certain low  temperature,  so  called  the  ductile-brittle  transition  temperature (DBTT). The impact toughness is evaluated by the absorbed energy and the  DBTT for ferrite  steels.  The  impact  toughness  of  austenite  phase doesn't show obvious change with varying temperature. ASSs usually have  excellent  impact  toughness  even  at  very  low  temperature.  The impact  toughness  of  DSS  falls  in  between  ferrite  steels  and  ASSs [146 -148].  The  proportion  of  austenite  positively  contributes  to  the toughness of DSSs. With increasing the austenite percentage of DSSs, the toughness increases and vice versa [60,70]. The precipitation of secondary phases deteriorates the toughness to a great extent, especially the σ phase [149]. Shang et al. reported the tensile properties and impact toughness of DSS 2707 samples built by L-PBF. According to Charpy Vnotched impact test, the absorbed energy of rectangular as built samples with the size of 55 × 10 × 10 mm was only 18 J at room temperature. The as-built samples had 0.2% austenite only. After solution treatment at 1050 ◦ C, the austenite percentage increased to 88.4%. Meanwhile, the σ phase was observed and took up 10% in volume. The impact toughness further  dropped.  After  solution  treatment  at  1150 ◦ C,  the  ferrite  to austenite  ratio  recovered  to  61.4:38.6,  and  no  secondary  phase  was observed. The toughness increased to 132 J [75].\nThe  absorbed  energy  of  DSS  2209  as-built  samples  produced  by WAAM-CMT was 77 J, comparable to 70 J of the filler metal according to the Charpy V-notched test. The austenite percentage was approximately 70%, and no secondary phase was observed. Additionally, the measured oxygen content was low, which also contributed to the high toughness [56]. The absorbed energy of super DSS 2594 was around 100 J for the as-built WAAM samples, approximately 30 -35% of that of DSS 2507 base metal. The decreased toughness was attributed to the coarse grain and the formation of defects in the WAAM samples. A slight reduction of toughness was observed with increasing the heat input from 0.4 to 0.87 kJ/mm [62 -63]. There have been no reports on the impact toughness of DSSs made by LMD. Nevertheless, no report has been found on  the  fracture  toughness  for  the  DSSs  made  by  the  mentioned  AM processes.",
        "source": "10.1016/j.jmapro.2021.11.036",
        "file_path": ""
    },
    {
        "content": "The corrosion resistance of DSSs is generally equivalent or superior to that of ASSs, and is a critical concern for the application of AM of DSSs. Corrosion is a complicated physical and chemical process, and can be categorized into uniform corrosion, intergranular corrosion, pitting corrosion,  crevice  corrosion,  stress  corrosion  cracking  and  so  on [150 -151]. The pitting corrosion has been observed most commonly for the DSSs and the pits can be the sources of stress corrosion cracking and fatigue corrosion. The influence of chemical compositions on the pitting corrosion resistance can be evaluated by the value of PREN as shown in Eq. (1). The pitting corrosion resistance decreased with decreasing the content of Cr, Mo and N [152]. During AM processes, the evaporation loss of alloying elements led to the deterioration of corrosion resistance [69,73]. Nevertheless, the redistribution of alloying elements during the AM processes also played an important role on the corrosion resistance [112,153]. In terms of formation quality, surface defects acted as the initiation  points  of  pitting  corrosion,  and  decreased  the  corrosion resistance of DSS [73,154].\nGenerally speaking, corrosion resistance decreases with decreasing the  grain  size  for  DSSs.  Fine  grain  size  increases  the  area  of  grain boundaries  of  high  energy,  which  speeds  up  the  corrosion  [155].\nHowever, there are also some reports exhibiting the opposite conclusion. Ma et al. reported that grain refinement caused by friction stir welding decreased the corrosion current from 8.26 × 10 GLYPH<0> 7 to 2.72 × 10 GLYPH<0> 7 A/cm 2 for DSSs 2507 [156]. It was explained by the enhancement of passive films due to the enlarged area of grain boundaries. The texture on the surface has an effect on the composition of passive film, thus affecting the corrosion behavior of DSSs. The passive film with 〈 001 〉 //X texture was found porous and less protective with more NiO and less Cr2O3. The passive film with 〈 111 〉 //X texture was less porous with more Cr oxides, thus leading to the higher corrosion resistance [59].\nThe effect of two-phase ratio on corrosion resistance mainly depends on the content of alloying elements dissolved in the phases [6,9,19 -20]. During the early development stage of DSSs, it was regarded that the corrosion resistance of DSSs dropped down if the content of alloying elements in the two phases was different, since the two phases might generate  galvanic  current  in  corrosive  medium  because  of  potential difference. Considering that it was difficult to maintain the equivalent content of alloying elements in two phases during the manufacturing and service, to a certain extent it had become a great concern for the application of DSSs. However, the recent development has shown that the corrosion resistance of DSSs is acceptable even if the two-phase ratio deviates from the ideal 1:1 or the alloying elements are not uniformly distributed [17,68]. The latest findings provide more confidence for the application of DSSs.",
        "source": "10.1016/j.jmapro.2021.11.036",
        "file_path": ""
    },
    {
        "content": "The precipitation of secondary phases, especially the σ phase, greatly deteriorates  the  corrosion  resistance,  as  discussed  in  Section  3.3.2. Kannan et al. investigated the corrosion behavior of super DSS 2594 walls produced by WAAM. The corrosion rate ranged between 1.54 and 1.61  mpy  and  pitting  resistance  was  excellent  compared  to  wrought alloy  with  stable  micro-level  pits.  The  PREN  was > 40  and  this  was attributed to the increased wt% of Cr and Mo in the wall component. The double-loop electrochemical potentiodynamic reactivation (DLEPR) test revealed no sensitization, which was due to the absence of detrimental phases and comparable microstructure [61]. Zhang et al. investigated the effect of heat treatment on the corrosion resistance of DSS 2209 produced  by  WAAM.  The  pitting  corrosion  resistance  was  improved after heat-treatment at 1300 ◦ C, and was comparable to that of the DSS 2205 rolled samples. The good pitting corrosion resistance was the integrated result of the balanced phase ratio, the absence of secondary phases,  the 〈 111 〉 //X  texture  of  austenite,  the  low  crystalline  defect density and the recrystallization of austenite [59].\nThe large heat input of WAAM promotes the formation of excessive austenite and secondary phases due to slow cooling rate, and results to relatively coarse grains. While the small heat input of L-PBF promotes the formation of excessive ferrite and nitride due to rapid cooling rate, and results to relatively fine columnar grains with prominent texture. Nigon  et  al.  investigated  the  effect  of  building  orientation  and  heat treatment on corrosion resistance of DSS 2205 made by L-PBF. No stable pit formation occurred; metastable pitting was observed on all samples except the as-built parallel ones. The cause of the metastable pitting was likely attributed to the residual porosity and/or chemical inhomogeneity.  Despite  clear  textural  and  microstructural  differences among the samples at different building orientations and heat treatment, the measured pitting corrosion resistance was similar for all the L-PBF samples, and comparable to that of DSS 2205 wrought samples. It suggested that the bulk chemical composition was the governing factor for pitting  corrosion  resistance  [68].  Papula  et  al.  found  that  the  coldrolled/solution-treated samples and the L-PBF as-built samples of DSS 2205 showed a lower passive current density than the solution-treated LPBF samples. The high corrosion resistance of L-PBF samples may be related to the fine grain size and the non-existence of harmful secondary phases [65].\nExcept standard DSS 2205, the corrosion resistance of super DSSs by L-PBF is widely reported. Murkute et al. found that the increasing scan speeds from 100 to 1000 mm/s resulted in decreasing corrosion resistance of the deposited super DSS 2507 layers. The low scan speed clads\nGLYPH<0>3GLYPH<0>U\n(Vs = 100 mm/s) showed a comparable corrosion resistance to the rolled and  annealed  super  DSS  [73].  The  solution-treated  samples  showed significantly lower corrosion rates than as-built samples. The residual tensile stress resulted in a high corrosion rate for as-built samples. Heat treatment eliminated the residual stress, and restored corrosion resistance  [74].  Shang  et  al.  found  that  the  proper  solution  treatment increased  the  austenite  percentage  from  0.2%  to  40.5%,  and  greatly improved pitting corrosion resistance [75].",
        "source": "10.1016/j.jmapro.2021.11.036",
        "file_path": ""
    },
    {
        "content": "Jiang et al. investigated the influence of chemical compositions and solution treatment on corrosion resistance of L-PBF samples. The results from cyclic potentiodynamic polarization revealed that both of as-built and solution-treated samples showed an equivalent response to wrought counterpart samples at room temperature [17]. Kohler et al. mixed ASS 316 and DSS 2205 powder into 3 ratios: 70:30, 50:50 and 30:70, named as M7-3, M5-5 and M3-7 respectively. The as-built M7-3 had a significantly  improved pitting  corrosion  resistance  compared  to  AISI  316L. [157].\nThere have been fewer reports so far on the corrosion resistance of DSS sample produced by LMD compared to WAAM and L-PBF. Wen et al. deposited layers on the DSS 2205 substrate with customized DSS powders. The corrosion resistance of deposited layers was slightly lower than that of DSS 2205 substrate, which was explained by the two-phase ratio and chromium nitrides [77]. Wang et al. deposited DSS layers on low alloy steels by LMD with a commercial powder named KF-JG-3. The corrosion resistance was much better than that of the substrate, confirming  that  the  LMD  of  DSSs  can  be  a  promising  candidate  for  the protective coating of low alloy steels [158].",
        "source": "10.1016/j.jmapro.2021.11.036",
        "file_path": ""
    },
    {
        "content": "The unique advantages and increasingly applications of DSSs and AM has made the research on AM of DSSs attract more and more attention. Among the published peer-review papers, WAAM, LMD and L-PBF are used for the AM of standard and super DSSs mostly. The precise control of formation quality as well as the microstructure evolution has been the major concern for the AM of DSSs. The influence of AM processing parameters and post treatment on mechanical properties and corrosion resistance  has  been  chiefly  investigated.  The  main  conclusions  are summarized as following.",
        "source": "10.1016/j.jmapro.2021.11.036",
        "file_path": ""
    },
    {
        "content": "The heat input ranks in the order of WAAM > LMD > L-PBF. With decreasing heat input, the dimensional accuracy rises. WAAM-CMT is beneficial to decrease the heat input. In any case, the adequate heat input is necessary to achieve good formation quality for all the three AM processes. Compared with the use of powder as feedstock, feeding wire shows merits such as a higher deposition rate, a lower cost and few limitations by gravity, but weakness such as the low dimensional accuracy and the requirement to a large heat input. Compared with conduction mode melting in the WAAM and LMD, keyhole mode melting occurs in the L-PBF. The keyhole porosity is much sensitive to the heat input. The densification behavior can be improved by the optimization of processing parameters however. HIP can also be used to eliminate internal defects in DSS parts. Compared with the relatively good finish in the L-PBF, the surface quality of WAAM and LMD are not acceptable for final  parts,  thus  post  machining  is  generally  necessary.  High  cooling rates in AM process suppress the partitioning of alloying elements between austenite and ferrite phases. The loss of elements, such as Cr and N, occurs in AM process. The use of N2 as the shielding gas compensates the evaporation loss of N. Post solution heat treatment releases the residual stress and modulates the microstructure.",
        "source": "10.1016/j.jmapro.2021.11.036",
        "file_path": ""
    },
    {
        "content": "Standard  and  super  DSSs  have  been  mainly  used  for  the  present studies. Super DSSs help to maintain the content of austenite during the LMD and L-PBF processes in which rapid cooling rates are used. The slow cooling  rate  during  the  WAAM  probably  results  to  the  formation  of excessive austenite, decreasing the strength to a certain extent. On the contrary, L-PBF DSSs have a microstructure with predominant ferrite grains  due  to  the  extremely  high  cooling  rate,  resulting  in  the  low ductility and toughness. Secondary phases, nitrides, secondary austenite and sigma, can be observed in the microstructure of AM DSSs especially with a large heat input, greatly influencing mechanical properties and corrosion resistance of materials. Solution treatment has been generally regarded  necessary  for  the  AM  of  all  the  present  DSS  materials  to maintain  the  two-phase  ratio  and  to  eliminate  the  precipitation  of harmful secondary phases. The high cooling rate during L-PBF results to refined grains with the size of 1 -10 μ m, much smaller than those obtained by LMD and WAAM, leading to the higher hardness and strength. The grain texture is also more prominent during the L-PBF due to the larger temperature gradient.",
        "source": "10.1016/j.jmapro.2021.11.036",
        "file_path": ""
    },
    {
        "content": "The mechanical properties are determined by formation quality and microstructure.  The  hardness,  tensile  strength,  elongation,  impact toughness and fatigue strength of AM DSSs have been covered in the published papers. Generally speaking, the hardness and tensile strength of DSS parts produced by the L-PBF are higher mainly due to the finer grain, while the ductility and toughness are lower than those produced by the other two AM processes due to the existence of tiny defects and the reduction of austenite content. AM DSSs exhibit anisotropic properties.  The  strength  is  higher  in  horizontal  direction  than  in  vertical direction for tensile samples produced by WAAM.",
        "source": "10.1016/j.jmapro.2021.11.036",
        "file_path": ""
    },
    {
        "content": "The corrosion resistance of DSSs mainly depends on the chemical composition,  formation  quality  and  microstructure.  As  reported  by previous investigations, the corrosion resistance of  AM  DSSs  is commonly comparable or inferior to that of traditionally manufactured counterparts. The loss of alloy elements, porosity, surface roughness, residual tensile stress, secondary phases and unbalanced two-phase ratio during the AM of DSSs deteriorate the corrosion resistance. In order to effectively restore the pitting resistance of DSSs, post heat treatment, surface modification and HIP can be used.\nUntil now, the studies on the AM of DSSs have just started. The reported industrial applications are few. The following aspects are critical for the future investigation.",
        "source": "10.1016/j.jmapro.2021.11.036",
        "file_path": ""
    },
    {
        "content": "The  chemical  compositions  of  filler  wires  and  powder  particles directly influence the performance of processing and service. So far, the used wire and powder are not designed for the AM processes. The special requirements for the control of formation quality and microstructure evolution of DSSs are not considered for AM processes. Proper alloying design and preparation of DSS materials for the specific AM process are expected to reduce manufacturing difficulties and achieve customized performance. For example, the content of ferrite forming elements can be  increased  for  the  WAAM  materials,  and  the  content  of  austenite forming elements can be increased for the LMD and L-PBF materials in order to improve the two-phase ratio.",
        "source": "10.1016/j.jmapro.2021.11.036",
        "file_path": ""
    },
    {
        "content": "The temperature evolution during the AM process is critical to the control of microstructure evolution. The large t12/8  and t8/5  in present WAAM cause excessive austenite and harmful precipitates respectively, while the small t12/8 in present LMD and L-PBF causes excessive ferrite.\nA precise control of heat input, scanning strategy, shielding gas and interlayer temperature is required to achieve expected formation quality and microstructure at the same time. Moreover, in-situ quality monitoring is beneficial to achieve a stable manufacturing process. Auxiliary measures, such as preheat, heat treatment, HIP, sandblasting, polishing, machining, may be necessary to further improve the performance of DSS parts  produced  by  various  AM  processes  according  to  the  specific demand.",
        "source": "10.1016/j.jmapro.2021.11.036",
        "file_path": ""
    },
    {
        "content": "There is still much work to do on the establishment of the interaction among starting  materials,  processing  parameters,  microstructure  and performance for different AM processes and various DSS materials. The understanding of microstructure evolution is critical to select processing conditions and estimate performance including mechanical properties and corrosion resistance. Moreover, the fatigue properties and fracture toughness of AM DSSs remain to be studied. Their corrosion behavior and mechanism under specific environments are unexplored. Besides the two-phase ratio and harmful precipitates, the influence of AM processing  characteristics,  such  as  typical  defects,  residual  stress  and  grain texture, on the mechanical properties and corrosion resistance needs to be quantitatively investigated.",
        "source": "10.1016/j.jmapro.2021.11.036",
        "file_path": ""
    },
    {
        "content": "Numerical simulation is a powerful tool to understand mechanism, optimize processing and predict performance. The numerical modeling of AM processes has developed very fast and achieved some applications, but just started in the case of AM of DSSs so far. The simulation can provide the detailed temperature evolution during the AM processes, which  is  significant  for  the  selection  of  parameters  to  control  the microstructure.  With  information  of  the  applied  thermal  cycles  and material properties, it is possible to predict the residual stress, microstructure and properties.",
        "source": "10.1016/j.jmapro.2021.11.036",
        "file_path": ""
    },
    {
        "content": "AM processes provide much freedom on the structural design. The time is substantially shortened from the design concept to the final part. Many novel structures become feasible due to this digital printing process.  WAAM  and  LMD  are  suitable  for  large  structures  and  in-situ operation. L-PBF is fit for complicated small-size structures with delicate characteristics. All the AM processes are not adopted to mass production.  With  the  thorough  understanding  and  consideration  of  the performance,  the  operation  and  the  cost,  proper  structural  design  is quite significant for the future application. Some promising potential cases include repairing, preparing spare parts, and manufacturing light weight or customized structures.",
        "source": "10.1016/j.jmapro.2021.11.036",
        "file_path": ""
    }
]
