Repository: LosFyrid/experiment-plan-design

# Experiment Plan Design System

An intelligent system for generating chemistry experiment plans using ACE (Agentic Context Engineering) framework.

## Project Overview

This project implements a three-stage pipeline for automated experiment plan generation:

1. **Knowledge-based Chatbot**: Interactive dialogue system built on MOSES (Multi-Ontology Semantic Extraction and Synthesis) to extract experimental requirements and domain knowledge
2. **RAG-based Template Library**: Retrieval system for finding relevant experiment plan templates using vector search
3. **ACE-powered Plan Generator**: Context engineering framework that synthesizes user requirements and templates into executable experiment plans

## System Architecture

```
=== 实验方案生成流程 (实时) ===
User Input (Experimental Idea)
         ↓
[MOSES Chatbot] → Structured Requirements (JSON)
         ↓
[RAG Template Library] → Relevant Templates
         ↓
[Generator + Playbook] → Experiment Plan ✅
         ↓
Final Experiment Plan (Structured Document)

=== Playbook进化流程 (离线/在线学习) ===
Experiment Plan → Feedback (LLM-judge/Human)
         ↓
[Reflector] → Analyze errors → Insights
         ↓
[Curator] → Incremental delta updates
         ↓
Updated Playbook (用于下次生成)
```

## Key Components

### 1. ACE Framework (Playbook Evolution System)
Based on the paper "Agentic Context Engineering: Evolving Contexts for Self-Improving Language Models" (arXiv:2510.04618v1).

**核心理解**：ACE不是生成流程，而是**让系统自我改进的学习机制**。

- **Generator**: 使用当前playbook生成实验方案（这是唯一直接面向用户的组件）
- **Reflector**: 分析生成的方案+反馈，提取改进策略（离线/在线学习）
- **Curator**: 将insights增量更新到playbook（离线/在线学习）
- **Playbook**: 持续进化的知识库，指导Generator生成更好的方案

**生产环境使用**：用户只需 Generator + Playbook
**训练/改进环境**：使用完整ACE循环（Generator → Feedback → Reflector → Curator → Update Playbook）

Key Features:
- **Incremental Delta Updates**: Avoids context collapse through localized edits
- **Grow-and-Refine**: Balances context expansion with redundancy control
- **Self-Improving**: Playbook continuously evolves from execution feedback

### 2. MOSES Integration
- Ontology-based knowledge retrieval for chemistry domain
- Multi-agent workflow for query processing
- Wrapper interface for dialogue management

### 3. RAG Template Library
- Vector-based similarity search (Chroma)
- Template indexing and retrieval
- LlamaIndex for efficient processing

## Directory Structure

```
experiment-plan-design/
├── src/
│   ├── ace_framework/          # ACE core implementation
│   │   ├── generator/          # Plan generation with playbook
│   │   ├── reflector/          # Analysis and insight extraction
│   │   ├── curator/            # Playbook update logic
│   │   └── playbook/           # Playbook data structures
│   ├── chatbot/                # MOSES wrapper and dialogue management
│   ├── evaluation/             # Scoring and feedback systems
│   ├── utils/                  # Common utilities
│   └── external/               # External dependencies
│       ├── MOSES/              # MOSES codebase (git subtree)
│       └── rag/                # RAG template library
├── data/
│   ├── templates/              # Experiment plan templates
│   └── examples/               # Example inputs/outputs
├── configs/                    # Configuration files
├── tests/                      # Unit and integration tests
├── docs/                       # Documentation
└── notebooks/                  # Jupyter notebooks for experiments
```

# Clone repository
git clone <repo-url>
cd experiment-plan-design

# Create virtual environment
python -m venv venv
source venv/bin/activate  # On Windows: venv\Scripts\activate

# Configure environment
cp .env.example .env

# Edit .env with your API keys
```

## Configuration

Key configuration files:
- `configs/ace_config.yaml`: ACE framework settings (model selection, playbook parameters)
- `configs/rag_config.yaml`: RAG template library settings
- `src/external/MOSES/config/settings.yaml`: MOSES ontology and LLM settings (直接修改MOSES配置)
- `.env`: API keys and sensitive credentials

## Usage

### Basic Usage

```python
from src.ace_framework import ExperimentPlanGenerator

# Initialize generator
generator = ExperimentPlanGenerator(
    config_path="configs/ace_config.yaml"
)

### Training ACE Playbook (Offline Adaptation)

```python
from src.ace_framework import ACETrainer

trainer = ACETrainer(config_path="configs/ace_config.yaml")

# Train on example dataset
trainer.train(
    examples_path="data/examples/training_set.json",
    num_epochs=5,
    feedback_source="llm_judge"  # or "human"
)

# Save trained playbook
trainer.save_playbook("data/playbooks/chemistry_v1.json")
```

## Development Status

- [x] Project initialization
- [x] Architecture design
- [ ] ACE framework core implementation
- [ ] MOSES chatbot wrapper
- [ ] RAG template library
- [ ] Evaluation system
- [ ] End-to-end integration
- [ ] Documentation and examples

File: src/external/MOSES/data/processed_text/Baruwa2025 _ Mater. Res. Express _ Characteristics and properties of hot-deformed duplex stainless steel 2205 an overview.json (part 1 of 2)
[
    {
        "content": "This overview details the characteristics and attributes of hot-deformed Duplex Stainless Steel ( DSS ) 2205, emphasizing its phases, alloying elements, and deformation behaviour. Due to its exceptional mixofmechanical qualities and corrosion resistance, it has found extensive applications in water treatment and desalination, chemical industries, oil and gas storage tankers, construction, food production, and marine environments. Its properties during hot deformation are crucial in de /uniFB01 ning its applications. DSS 2205 features a balanced dual-phase microstructure, with ferrite ( α ) and austenite ( γ ) phases in roughly equal quantities, resulting in high mechanical characteristics and corrosion resistance. Depending on the alloy composition and processing conditions, hot deformation can result in the development of secondary phases. Temperature, strain rate, and initial microstructure impact DSS 2205 ' s hot deformation. Hot deformation initiates several forms of grain boundaries, which contribute to microstructural evolution and yielding properties. Therefore, the characteristics of hot-deformed DSS 2205 show a re /uniFB01 ned and dynamically recrystallized microstructure, resulting in improved properties. Understanding the interaction of alloying components, phases, and deformation conditions can help optimize the hot deformation process for DSS 2205. In conclusion, this study emphasizes optimizing the phases and deformation parameters to fully utilize DSS2205indemandingapplications.",
        "source": "10.1088/2053-1591/adb2e2",
        "file_path": ""
    },
    {
        "content": "Duplex stainless steels ( DSSs ) are Fe-Cr-Ni-Mo-N alloys with roughly equal ferrite and austenite phases. It is classi /uniFB01 ed as a dual-phase type of stainless steel [ 1, 2 ] . These steels contain less nickel than austenitic steels and have a low carbon content. AISI 2205 DSS type contains 0.02% carbon, 22% chromium, 5.5% nickel, 3% molybdenum,and0.14%nitrogen [ 3 ] . In stainless steels such as 2205, each alloying element plays a signi /uniFB01 cant role. Chromium ( Cr ) enhances corrosion resistance and improves its hardness [ 4 -6 ] . Through the creation of molybdate, the element molybdenum ( Mo ) protects duplex stainless steel from pitting and corrosion. However, excess Mo can also weaken the steel ' s toughness by causing intermetallic phases to form. Increases in nitrogen ( N ) impact the hot workability of DSS and improve corrosion resistance. Since nickel ( Ni ) stabilizes austenite, a drop in Ni concentration has an adverse effect on corrosion resistance and toughness [ 7 ] .\nFromthechemical analysis of DSS 2205, the elements are classi /uniFB01 ed as stabilizers for either phase. Ferriteforming elements, which are corrosion-resistant in nature, lead to the formation of intermetallic elements when they are beyond proportions, thereby causing embrittlement of the material. The ferrite stabilizers in DSS 2205 are chromium and molybdenum, both of which contribute to increased hardness. The sigma phase, in particular, contains higher concentrations of these ferrite-stabilizing elements. Therefore, precise chromium andmolybdenumcontentcontrol is essential to manage sigma phase formation. Additionally, the chi phase, which precedes sigma phase precipitation, forms at temperatures below 650 ° C. To effectively control both phases, it ' s necessary to regulate the chemical composition ( MoandCr ) andcarefully manage the cooling rate during annealing or normalizing [ 8, 9 ] .\nIntermetallic phases ( such as sigma, chi, R, and alpha prime ) , along with nitrides and carbides, will likely formif the cooling rate is not precisely controlled after solidi /uniFB01 cation. These intermetallic phases can signi /uniFB01 cantly impact the mechanical properties of DSS 2205 [ 10 ] . The details can be found in the ternary phase diagram presented in /uniFB01 gure 1.",
        "source": "10.1088/2053-1591/adb2e2",
        "file_path": ""
    },
    {
        "content": "DSS2205applications include oil and gas [ 12 ] , chemical processing [ 13 ] , pulp and paper [ 14 ] , and desalination facilities [ 15, 16 ] . Due to its cost-effectiveness, duplex alloy 2205 is utilized in many maritime applications, including propellers, shafts, rudders, seals, pumps, fasteners, instruments, bearings, and valves. In marine conditions, DSS 2205 is prized for its weldability, machinability, and surfacing properties [ 17 ] . DSS 2205 is utilized in the chemical sector for phosphoric acid applications and organic acid processing and is the preferred material for subsea hydraulic control lines in the oil and gas sector [ 18, 19 ] . It is used in subsea oil and gas industry applications in hydraulic control lines for offshore platforms. DSS 2205 ' s adaptability encourages its use in a range of industrial settings. Alloy 2205 duplex stainless steel is well-suited for use in cargo tanks of maritime chemical tankers, particularly those storing wet phosphoric acid, sulfuric acid, hydrogen sul /uniFB01 de, and cargoes containing free halides, such as chlorides [ 9, 20 ] . Recently, it has gained applications in the civil and construction industries, and its use for bridge decking can increase durability and lower maintenance costs than typical [ 21 ] . Some researchers have adopted it for bio-medical applications as an alternative to SS 316 [ 22 ] . The 2205 duplex stainless steel with herringbone for plate heat exchangers was successfully developed [ 22 ] .\nThefollowing sections provide an overview of the characteristics of DSS 2205, with a detailed discussion of the factors in /uniFB02 uencing them. The alloy ' s phases, including secondary ones, will be identi /uniFB01 ed. The impact of alloying elements on the material ' s yield properties will be analyzed. Both the intrinsic and functional properties of DSS 2205 will be explored, followed by an in-depth examination of the alloy ' s deformation behaviour. Key factors affecting deformation, such as grain boundaries and their movement, will be highlighted, along with their effects on the material ' s phase composition, microstructure, mechanical properties, and corrosion resistance.",
        "source": "10.1088/2053-1591/adb2e2",
        "file_path": ""
    },
    {
        "content": "Usually, DSS 2205 has two primary phases ( ferriteδ andausteniteγ ) , as portrayed in /uniFB01 gure 2; however, engineering processes such as deformation, heat treatment or aging cause the material to precipitate or develop newphases, and in some cases, detrimental to the integrity of the material ' s properties. The prominent secondary phases observed in the treatment of DSS 2205 are the sigma and chi phases [ 24 ] .\nDuring the cooling of DSS 2205 or other processing, various intermetallic phases may form, including carbides, nitrides, and other secondary phases [ 10, 25 ] . These transformations can negatively affect the corrosion resistance and mechanical properties of DSS, particularly Duplex 2205. However, some intermetallic phases with high chromium content exhibit greater corrosion resistance [ 26, 27 ] . The sigma phase ( σ ) has a tetragonal structure containing 30 atoms per unit cell. Its formation decreases both corrosion resistance and mechanical properties in duplex stainless steels due to its speci /uniFB01 c chemical composition, typically Fe-20Cr-4Ni with 4% -7%\nMo,depending on the alloy composition [ 28 -30 ] . Sigma phase forms more readily in austenitic stainless steels than in duplex grades, though its volume can be minimized by adjusting alloy composition and increasing cooling rates [ 31 ] . The toughness properties can be reduced by Sigma precipitation. During hot deformation, the 2205 DSS tends to form a σ phase, precipitating along the δ / γ interfaces and exhibiting two morphologies blocky-like at early stages and coral-like at later stages. This could be attributed to the evolution of supersaturation and diffusion of Cr and Mo during isothermal aging ( see /uniFB01 gure 3 ) [ 32 ] .\nWhenDSSisheatedto600 -1000 ° C, detrimental phases such as intermetallic, carbides, and nitrides may precipitate, resulting in decreased ductility, toughness, and corrosion resistance. This is due to chromium and molybdenumdepletion in the matrix and subsequent buildup in secondary phases. A tiny ( ∼ 1% ) σ -phase precipitation considerably lowers toughness, and 10% can produce full embrittlement [ 33 ] .\nFigure 4 depicts the mechanism of σ -phase nucleation at austenite / ferrite interphase, which produces Cr andModiffusion from austenite into the σ -phase. Recent investigations found σ -phase nucleation at α / γ contacts and as intragranular precipitates inside ferrite, resulting in a more compact structure [ 34 ] .\nChi phase ( χ ) is present in small amounts in DSS and negatively affects corrosion resistance and mechanical properties [ 35 -37 ] . It contains high levels of Mo and low levels of Cr compared to the sigma phase and is more stable at lower temperatures, potentially transforming to the sigma phase with extended aging [ 38 ] .\nThechi ( χ ) phase signi /uniFB01 cantly impacts the microstructure and 2205 duplex stainless steel ( DSS ) characteristics, as seen in /uniFB01 gure 5. These intermetallic phases develop between 600 -1000 ° C, with the χ phase usually forming before the σ phase [ 40, 41 ] . Even in small concentrations ( < 0.5% ) , their presence considerably",
        "source": "10.1088/2053-1591/adb2e2",
        "file_path": ""
    },
    {
        "content": "reduces fracture toughness and corrosion resistance of 2205 DSS [ 42 ] . Processing methods alter these phases ' precipitation mechanism and volume, with cold-rolled samples producing more precipitate than hot-rolled samples. The presence of the chi phase changes the corrosion behaviour of 2205 DSS, impacting pitting start sites andgalvanic corrosion between phases [ 43, 44 ] . Precipitates occur at α / γ , α / α , and γ / γ interfaces when 2205 DSSisaged at 850 ° Cfor10 min to 200 h. Initially, M23C6 carbides develop, causing local Cr depletion and the creation of the lath-shaped γ 2 phase. As aging advances, the χ phase, rich in molybdenum, arises and dominates for up to 4 h. Between 2 -4 h, the χ phase gradually evolves into the σ phase, which becomes the major phase from4to10 h. Precipitates coarsen over time ( see /uniFB01 gure 6 ) , causing the microstructure to change [ 45 ] . Understanding the creation and consequences of the χ phase is critical for maximizing the performance of 2205 DSSindifferent applications.\nThecarbon ( C ) content in duplex stainless steels is controlled between 0.03 and 0.05 wt% to limit carbide formation, as high Cr and Mo content already reduce corrosion resistance. Small amounts of carbide may precipitate during aging, typically at ferrite / austenite boundaries, which lowers intergranular corrosion resistance [ 38, 46, 47 ] . The R phase precipitates at 550 ° C -650 ° C, reducing fracture toughness and increasing susceptibility to pitting corrosion in DSS [ 48 -50 ] . In another study [ 51 ] , the R phase ( Mo-rich intermetallic complexes ) stability is observed at around 700 ° Cineither isothermal aging or continuous cooling.",
        "source": "10.1088/2053-1591/adb2e2",
        "file_path": ""
    },
    {
        "content": "Chromium ( 22 -23% ) is the element with the highest content in DSS and forms ferrite ( stabilizer ) . Duplex stainless steel ' s corrosion resistance is attributed to its Cr concentration; if the content is lower than projected, the DSS ' s corrosion resistance will not be enough for corrosive environments like manufacturing facilities. A higher concentration of Cr in DSS caused the sigma to precipitate more, exposing the DSS to a heat history more akin to the heat-affect zone. Additionally, the steel ' s hardness will increase [ 52 ] . In other studies, DSS 2205 needs at least 10.5 wt% Cr to generate a stable passive function for corrosion resistance, which improves with increasing concentration [ 53 ] . However, additional elements like Ni, Mo, and Si are required for ef /uniFB01 cient corrosion prevention in strongly oxidising or reducing situations. Duplex stainless steels ( DSSs ) require at least 18 wt% Cr to preserve their two-phase structure. Cr strengthens solid solutions and improves oxidation resistance at high temperatures [ 54 ] . Excessive Cr, especially when combined with Mo, causes secondary phase precipitation ( χ , σ , α ′ , Cr2N, π , and R phases ) , leading to increased embrittlement and decreased pitting corrosion resistance [ 55 ] .\nNickel ( 4.5 -6.5% ) is the alloy that carries the duplex microstructure as an austenite-forming element ( stabilizer ) [ 56 ] . It is responsible for sustaining the austenite phase in the matrix [ 57 ] . This enhances DSS ' s hardness and corrosion resistance, among other qualities [ 10 ] . The two qualities won ' t be enough if the Ni content is less than 4.5%. In a heat-affected zone, excess Ni will accelerate the sigma phase formation and reduce corrosion resistance [ 52 ] . In the study conducted by Potgieter et al [ 58 ] , nickel ( 3 -8 wt% ) in DSS modulates the ferrite-austenite ratio rather than increasing corrosion resistance. Ni content can be adjusted to manage austenite fraction and mechanical stability while keeping Cr and Mo levels constant [ 59 ] . Excess Ni promotes σ -phase precipitation and reduces toughness, whereas insuf /uniFB01 cient Ni decreases austenite content, plasticity, and toughness [ 60 ] . The ideal ferrite-to-austenite ratio ( 1:1 ) ensures optimum corrosion resistance. The assertions meanthat insuf /uniFB01 cient Ni creates phase imbalance and decreases pitting corrosion resistance; hence, a minimum Nilevel is required for DSS performance.",
        "source": "10.1088/2053-1591/adb2e2",
        "file_path": ""
    },
    {
        "content": "Copper ( upto3.0% ) improves corrosion resistance and grain boundaries. It is more crucial for toughness andhotworkability [ 61, 62 ] . Copper widens the austenite zone, boosts stacking fault energy, and enhances corrosion resistance in DSSs. It is highly soluble in austenite ( ∼ 4 wt% ) but not in ferrite ( ∼ 0.2 wt% ) , resulting in rapid Cu-rich phase precipitation in ferrite [ 63 ] . Cu improves strength and hardness through nano-scaled ε -Cu phase precipitation, affecting work hardening and deformation mechanisms. Small Cu additions ( 0.5 -1.0 wt% ) increase corrosion resistance, particularly in sour conditions, and give antibacterial characteristics [ 64 ] . Cu concentration ( 3.4 wt% ) increases intragranular austenite development in ferrite, resulting in lower yield strength. Cu enhances Cr migration, leading to a higher pitting resistance equivalent number ( PREN ) . However, excessive Cu can lower corrosion resistance due to ε -Cuprecipitation. Cu minimizes σ -phase formation while slightly promoting Cr2N and χ -phase precipitation [ 65 ] . Cu reduces brittleness but enhances Cr activity, resulting in α ′ phase precipitation, which can reduce corrosion resistance.\nMolybdenum ( 3 -3.5% ) is a stabilizing ingredient that forms ferrite. By producing a resistant substance knownasmolybdate, Mo is used as an alloy to protect duplex stainless steel from corrosion and to increase its strength through solid-solution strengthening. When the amount of Mo exceeds the ideal level, the toughness of duplex stainless steel deteriorates, and the sigma and chi phases form [ 10 ] . However, Mo can cause the precipitation of σ and χ phases, leading to increased embrittlement and cracking susceptibility, complicating hot working [ 39 ] . Mo strengthens DSSs by increasing yield strength while decreasing ultimate tensile strength. It improves high-temperature strength, creep resistance, and intergranular corrosion protection. In LDSSs, Mo improves austenite stability while decreasing strain-induced martensite [ 66 ] . In SDSSs, increasing Mo concentration increases strength but decreases elongation. Mo diffuses from ferrite to austenite, which may inhibit ferrite recrystallization and grain development [ 59 ] . To balance corrosion resistance and mechanical qualities, DSS 2205 should have a maximum Mo concentration of about 4 wt% [ 67 ] .",
        "source": "10.1088/2053-1591/adb2e2",
        "file_path": ""
    },
    {
        "content": "Carbon ( 0.03 ) is an austenite-forming element and acts as a stabilizer, signi /uniFB01 cantly enhancing the material ' s strength [ 68 ] . However, keeping the carbon content below a speci /uniFB01 c limit is recommended to prevent reduced corrosion resistance, which can result from forming certain phases [ 7 ] . Carbon promotes austenite production andincreases steel strength, hardness, and wear resistance via solid solution strengthening. However, excessive carbon in duplex stainless steels ( DSSs ) causes carbide ( M23C6, M7C3 ) production at grain boundaries, depleting chromium ( Cr ) andmolybdenum ( Mo ) , lowering intergranular and pitting corrosion resistance [ 69, 70 ] . Carbide precipitation also lowers plasticity and toughness. Carbon concentration must be optimized since it segregates during solidi /uniFB01 cation, affecting microstructure and increasing the danger of hot cracking. Lower carbon concentration reduces intermetallic phase precipitation, which improves impact and crack resistance [ 71 ] . According to studies, more carbon increases austenite content while decreasing the impact energy and electrochemical corrosion resistance. Carbon in a solid solution strengthens and stabilizes austenite, while low-\ncarbon austenite transforms under strain earlier in DSSs due to the TRIP effect [ 71 ] . Commercial DSSs typically limit carbon content to less than 0.03 wt% to preserve mechanical stability and corrosion resistance.\nNitrogen ( 0.14 -0.2 ) is an austenite-forming element and stabilizer that enhances corrosion resistance. If nitrogen content is too low, the corrosion resistance will be insuf /uniFB01 cient; however, excessive nitrogen can negatively impact hot workability [ 25 ] . In a previous work, it was observed that chromium nitride precipitates dueto nitrogen ( N ) supersaturation in the ferrite matrix [ 72 ] . It strengthens austenite as an interstitial solid solution and affects the mechanical characteristics of the duplex stainless steel [ 73 ] . When the nitrogen level exceeds 0.12 wt%, austenite becomes harder than ferrite. The solubility of N rises with Mn addition, increasing metastability and deformation behaviour via TRIP and TWIP interactions [ 74 ] . N improves corrosion resistance, especially against pitting and stress corrosion in chloride conditions. It generates a protective N-rich layer, which prevents local acidi /uniFB01 cation and speeds up passivation. However, too much nitrogen can form Cr2N andCrNprecipitates, lowering ferrite content and corrosion resistance [ 24 ] . N strengthens DSS 2205 by boosting ferrite-austenite transition and delaying intermetallic phase precipitation [ 75 ] . High nitrogen content improves tensile strength and elongation but may result in nitrogen gas porosities. Overall, regulated N alloying enhances mechanical characteristics, corrosion resistance, and weldability while reducing hazardous phase forms.",
        "source": "10.1088/2053-1591/adb2e2",
        "file_path": ""
    },
    {
        "content": "Mn ( 2% ) is the element manganese ( Mn ) , which is frequently utilized to improve hot workability in duplex stainless steels ( DSS ) because it functions well as an oxidizing agent. The material ' s resistance to high processing temperatures is reinforced by its presence. The material may become less hot and workable and be more susceptible to cracking and deformation under thermal stress if the manganese content rises above advised thresholds [ 76 ] . Mn increases stacking fault energy, improves deformation processes, and boosts N solubility, strength, and hardness [ 77 ] . Excessive Mn increases σ -phase precipitation, which decreases corrosion resistance [ 78 ] . The effects of Mn on mechanical and corrosion properties vary according to its content. Moderate Mn increases strength and pitting resistance; however, excessive Mn up to 8.1 wt% creates phase imbalance, lowering impact energy and elongation [ 79 ] . In LDSSs, high Mn levels boost TRIP effects but may reduce tensile strength [ 79 ] . Mn improves high-temperature oxidation resistance by creating a protective Cr2O3 layer that promotes self-repair of the oxide coating.\nFromtheabovediscussions, it is evident that every elemental composition greatly impacts the yielding properties of DSS 2205.",
        "source": "10.1088/2053-1591/adb2e2",
        "file_path": ""
    },
    {
        "content": "Duplex stainless steel ( DSS ) possesses favourable mechanical properties, including toughness, yield strength, hardness, and tensile strength. These properties depend on maintaining speci /uniFB01 c annealing temperatures and cooling rates. Still, they may also decrease due to factors like nitrogen ( N ) , oxygen ( O ) , hydrogen ( H ) content, high ferrite levels, and large grain size [ 80 ] . The formation of intermetallic phases, especially the sigma phase, impacts DSS toughness, often leading to brittleness [ 25 ] . Even a small volume fraction of the sigma phase can signi /uniFB01 cantly reduce toughness due to its network-like morphology, which promotes long-distance crack formation. This leads to ductile fractures in the austenitic phase and cleavage in ferrite. The Sigma phase forms within a larger matrix of ferrite and austenite at high temperatures. Optimal toughness is typically achieved with anannealing temperature of around 850 ° C, while higher ferrite content at 1100 ° Calso increases toughness. Haghdadi et al [ 81 ] found that DSS has greater toughness in the transverse direction than in the longitudinal direction. Intermetallic phase formation in DSS increases hardness and brittleness as these phases consume available ferrite, reducing its content and causing embrittlement [ 82 ] . However, Higher sigma phase content further increases hardness. Research by Paulraj and Garg [ 10 ] onaging DSS across temperatures from 650 ° C -975 ° Crevealed that hardness consistently increases with aging time at all temperatures. However, low sigma phase volume fraction is not a reliable hardness indicator [ 82 ] . Both yield and tensile strength increase with sigma phase formation within the 750 ° C -850 ° Ctemperature range [ 10 ] . At lower temperatures, the sigma phase forms a network-like structure. At 850 ° C, micro-cracking of the sigma phase can cause reductions in strength beyond expected yield levels, leading to low-stress failures. Additionally, tensile strength shows minimal changes with increased sigma phase volume fraction at high annealing temperatures [ 83 ] .",
        "source": "10.1088/2053-1591/adb2e2",
        "file_path": ""
    },
    {
        "content": "Because of its high concentrations of molybdenum ( Mo ) , nickel ( Ni ) , and chromium ( Cr ) , which improve its resistance to pitting and crevice corrosion, duplex stainless steel ( DSS ) 2205 exhibits strong corrosion resistance [ 1 ] . DSS 2205 has a minimum critical pitting temperature ( CPT ) of 35 ° Candprovides good resistance to stress corrosion cracking caused by chloride at 15 ° C. Above 300 ° C, DSS 2205 also functions effectively in high-\ntemperature oxidation settings, while extended exposure may cause embrittlement. This embrittlement can be lessened by carefully monitoring the annealing process and maintaining heat treatment temperatures between 1020 ° Cand1100 ° C, followed by quick quenching [ 84 ] . DSS 2205 is commonly applied in environments requiring high resistance to temperature and corrosion. According to Sathiya et al [ 85 ] , important industries include petrochemical and chemical processing facilities, food processing, oil distillation, bleach washers, heat exchangers, tubes and pipelines, and naval construction.",
        "source": "10.1088/2053-1591/adb2e2",
        "file_path": ""
    },
    {
        "content": "Hotdeformation, such as DSS 2205, occurs when the material is heated above its recrystallization temperature during the deformation process [ 86 -92 ] . In DSS 2205, the softer ferrite phase absorbs most of the strain in the early phases and is dominated by dynamic recrystallization. As strain increases, the load is gradually transferred to the austenite phase, leading to further dislocation until dynamic recrystallization takes place. The strain distribution between austenite and ferrite results in complex hot deformation behaviour [ 93, 94 ] . When hot deformation aligns dislocations within subgrain boundaries, phase changes may occur concurrently with dynamic and static recovery. Restoration, deformation, and phase transition interaction is essential in thermomechanical processing for materials like duplex stainless steel. Extrusion, forging, and hot rolling are metalworking processes that commonly entail dynamic recrystallization and recovery processes [ 95 -97 ] . Comparedtosingle-phased ferritic or austenitic stainless steels, the microstructure evolution and mechanical interaction of the ferrite and austenitic phases during the hot deformation process of Duplex 2205 are more complicated. By raising the temperature and lowering the strain rate, austenite ' s dynamic recrystallization is enhanced. During the heat deformation of 2205, the ferrite phase has a larger dynamic recrystallization componentthantheaustenite phase [ 98, 99 ] .",
        "source": "10.1088/2053-1591/adb2e2",
        "file_path": ""
    },
    {
        "content": "Stacking fault energy ( SFE ) , starting grain size, thermo-mechanical processing conditions, and the presence of second-phase particles are some of the essential elements that affect the complicated process of dynamic recrystallization ( DRX ) [ 100 -102 ] . These factors in /uniFB02 uence the microstructural development, mechanical characteristics, and overall performance of metals and alloys during hot deformation in different ways. Continuous dynamic recrystallization ( CDRX ) , discontinuous dynamic recrystallization ( DDRX ) , and geometric dynamic recrystallization ( GDRX ) are the three main forms of DRX, and each has distinct properties [ 101, 103 -107 ] .",
        "source": "10.1088/2053-1591/adb2e2",
        "file_path": ""
    },
    {
        "content": "During hot deformation processes, a form of dynamic recrystallization known as discontinuous dynamic recrystallization ( DDRX ) usually takes place in materials with low stacking fault energy ( SFE ) [ 108 ] . In DDRX, areas of the material that are heavily populated with dislocations are replaced by newly nucleated and growing strain-free grains [ 109 ] ( /uniFB01 gure 7 ) . This method differs from continuous dynamic recrystallisation because it includes the creation of new grains rather than the progressive rearranging of dislocations inside existing grains [ 103, 110, 111 ] .\nIn this form, the applied load establishes an accumulation of dislocations in the material ' s microstructure. Whenamaterialsuch as DSS 2205 possesses low SFE, the dislocations do not rearrange or annihilate easily, which could translate to a high density of dislocations closer to the grain boundaries of the material [ 112 ] . This increases the stored energy in those sites as a result of localized buildup dislocations and forms new grains. The boundaries of existing grains are usually where these new strain-free grains form since they have the largest dislocation density and stored energy [ 113 ] . The newly created grains start to develop while the DDRX process goes on by /uniFB01 lling surrounding deformed regions full of dislocations [ 114 ] . This growing mechanism relieves the internal stresses in the material and lowers the total dislocation density. As a result, the original, distorted structure is no longer dominated by the dislocations, and the microstructure has new, recrystallized grains.",
        "source": "10.1088/2053-1591/adb2e2",
        "file_path": ""
    },
    {
        "content": "Aprocess known as continuous dynamic recrystallization ( CDRX ) takes place during deformation in materials with high stacking fault energy ( SFE ) [ 53 -55 ] . As the material experiences plastic deformation in CDRX, subgrain and cell structures with low-angle grain boundaries are formed, as illustrated in /uniFB01 gure 8. Rapid\ndislocation annihilation and rearrangement are made possible by high SFE, which promotes effective dynamic recovery. As a result of this recovery process, dislocations are arranged into distinct cells and subgrains, forming low-angle grain boundaries inside the original grains.\nAsstrain and deformation rise, these low-angle barriers eventually change into high-angle grain boundaries. This change happens when the misorientation angle between adjacent subgrains increases with heightened\nFigure 9. Theprogression of grain thickness ( spacing of high-angle grain boundaries in the direction of decreasing dimension ) and subgrain size during geometric dynamic recrystallization ( GDRX ) . Reproduced with permission from [ 103 ] .\nstrain due to dislocation accumulation and rearrangement within the subgrains [ 115, 116 ] . When these misorientations eventually reach a critical level, low-angle boundaries are transformed into high-angle ones. Unlike discontinuous dynamic recrystallization ( DDRX ) , which is the nucleation and growth of new grains, the result is a new, re /uniFB01 nedgrain structure created by a slow, continuous process [ 117 ] . The slow development of high-angle grain boundaries in CDRX improves deformation resistance and is advantageous in applications that call for a re /uniFB01 nedgrain structure and resistance to work hardening.",
        "source": "10.1088/2053-1591/adb2e2",
        "file_path": ""
    },
    {
        "content": "During large-strain deformation, a process known as geometric dynamic recrystallization ( GDRX ) takes place, which is typi /uniFB01 ed by notable alterations in the structure and appearance of deformed grains [ 118 -120 ] . The initial grains lengthen and thin out as deformation advances, frequently taking on wavy or serrated surfaces along their edges. Intense deformation leads to the grains stretching and realigning, creating local protrusions or bulges, which results in this serration; nonetheless, even as strain increases, the grains may still be identi /uniFB01 ed as separate entities, as described in /uniFB01 gure 9.\nAt a critical thickness of these long grains, usually about the size of 1 -2 subgrains, the boundary serrations becomesointense that portions of the grain are pinched off. The long grains break apart at this point, forming new, high-angle, equiaxed grains roughly equal in all dimensions [ 121 ] . A stable, /uniFB01 ne-grained structure can form inside the material because of the pinching-off process. The resulting equiaxed grains have high-angle grain boundaries, which provide better resistance to further deformation and are also thermodynamically stable [ 122 ] . GDRXcreates a high-angle boundary network that resists dislocation movement better than low-angle boundaries, increasing the material ' s overall strength and ductility.",
        "source": "10.1088/2053-1591/adb2e2",
        "file_path": ""
    },
    {
        "content": "Athermally triggered phenomenon known as dynamic recovery ( DRV ) occurs when metals and alloys undergo hot deformation [ 123 -126 ] . Internal stress is decreased, and the microstructure is stabilized through the slow rearrangement and annihilation of dislocations caused by deformation. Dynamic recovery does not always result in recrystallization, even though it frequently precedes dynamic recrystallization. Dynamic recovery mostly happens through processes within the current grains, with little to no grain boundary migration, as opposed to recrystallization, which includes the migration of high-angle grain boundaries and the creation of newgrains [ 127 ] . During dynamic recovery, dislocations in the crystal structure reorganize to produce lowenergy structures such as dislocation cells or subgrains with low-angle borders. This procedure reduces dislocation density, allowing the material to soften somewhat and accommodate more deformation. The gradual creation of these subgrain structures improves stability by minimizing the accumulation of dislocations in a concentrated area and allowing for more uniform plastic deformation. Dynamic recovery is especially\ncritical in materials with high stacking fault energy, such as DSS 2205, where dislocations can move and rearrange more readily [ 128, 129 ] . This process is a prominent mechanism during hot working, such as forging, rolling, and extrusion, as well as in metal creep behaviour under long-term high-temperature circumstances. By stabilizing the microstructure and limiting excessive hardening, dynamic recovery plays a vital role in enabling materials to tolerate high strains and resist failure during lengthy plastic deformation, enhancing their overall workability and performance in industrial applications [ 130 ] . All these are subject to grain boundary conditions andgrain migrations",
        "source": "10.1088/2053-1591/adb2e2",
        "file_path": ""
    },
    {
        "content": "Agrain boundary in crystalline materials is an area that separates two misoriented crystals ( or grains ) of the same phase that come into close contact [ 131 -133 ] . Because the two grains have different orientations, the grain boundary acts as a transition area, causing atoms to shift slightly from their usual lattice locations to those within the crystal interior. This atomic movement reduces the excess energy associated with the material ' s discontinuity [ 134 ] . Grain borders are typically considered two-dimensional and serve as the primary interface between adjacent grains. A phase boundary occurs when two grains have different chemical compositions or crystal lattice characteristics. Misalignment of adjacent grains causes less effective atomic packing at the grain boundary, resulting in a somewhat less ordered atomic structure and higher internal energy in this region [ 135 ] . Grain boundaries are de /uniFB01 nedbyanumberofindependent factors known as microscopic degrees of freedom ( DOF ) , which are critical for characterizing the crystallography of the boundary. The DOFs de /uniFB01 ne the border based on the misorientation of the two grains and the orientation of their boundary planes. They also describe important properties, including the rotation angle, rotation axis, and boundary plane [ 136 ] .\nGrain boundary migration is the term used to describe the movement of a grain boundary between two neighbouring grains. The boundary is shifted as a result of individual atoms from one-grain diffusing across it andincorporating into the next grain. The boundary movement ' s direction is the opposite of the atomic diffusion ' s [ 137 ] . For duplex steel such as 2205, displacements take place between the boundaries of the austenite andferrite grains, and dislocations tend to form near the ferrite matrix ' s limits [ 138 ] . Grain boundary movement is primarily driven by three factors, which are listed in decreasing order of in /uniFB02 uence: ( 1 ) Chemical Energy: Grain-to-grain boundary migration can lower chemical potential due to variations in solute concentration or chemical composition; ( 2 ) Strain Energy: This results from the material ' s stored dislocations. The total dislocation density is usually decreased when the boundary migrates to release the strain energy, and ( 3 ) Elastic Energy: The boundary shifts to reduce the total elastic energy because of variations in elastic strain among the grains. Grain boundary migration is primarily driven by the need to lower the system ' s overall energy. The process is primarily driven by the total grain boundary energy, which is reduced as the boundaries shift [ 139 ] . Grain growth and recrystallization are two processes that depend on grain boundary migration. Grain size and shape changes as a result of boundary movement in these processes. The fundamental process that makes this movementpossible is the diffusion of atoms over the boundary. The migration of low-angle grain boundaries ( LAGBs ) andhigh-angle grain boundaries ( HAGBs ) during hot-rolled metal annealing is essential for microstructure recovery and re /uniFB01 nement.",
        "source": "10.1088/2053-1591/adb2e2",
        "file_path": ""
    },
    {
        "content": "Thelow-angle grain boundary ( LAGB ) , also referred to as a sub-grain boundary, occurs when the misorientation between two grains is 15 degrees or less [ 140 -143 ] . These boundaries are characterized by a periodic arrangement of dislocations, which play a crucial role in the design and con /uniFB01 guration of dislocation structures. Two primary types of LAGBs exist: the twist low-angle grain boundary and the tilt low-angle grain boundary. In tilt boundaries, the dislocations are primarily edge dislocations, with Burgers vectors perpendicular to the boundary plane and line directions aligned with the rotational axis [ 144 ] . If the tilt boundary is asymmetrical with respect to the two adjacent crystals, two different edge dislocations with distinct Burgers vectors are needed to accommodate the mismatch [ 137 ] .\nOntheother hand, twist boundaries consist of screw dislocations with Burgers vectors lying within the boundary plane [ 133 ] . Parallel screw dislocations induce shear deformation, while two perpendicular dislocations result in pure rotational movement [ 136 ] . The primary mechanism for the migration of low-angle grain boundaries ( LAGBs ) in DSS 2205 ( DuplexStainless Steel 2205 ) is the climb and glide of the boundary ' s dislocations. Dislocation theory thus provides an effective explanation for the behaviour of LAGB migration. Mobile dislocations within the boundary cause the entire boundary to shift when they move. In contrast to high-\nangle grain boundaries, low-angle grain boundaries have been found to have substantially less mobility [ 133 ] . Themigration mechanism of LAGBs is characterized by a constant rate of movement, indicating that a given boundary ' s mobility stays constant during isothermal annealing. Bulk diffusion governs this behaviour, which meansthat atoms ' diffusion within the bulk material, as opposed to at the surface, controls the migration of LAGBs.Theconnection between misorientation and boundary mobility is a notable feature of LAGB migration. This suggests that LAGBs can migrate more quickly and are more mobile when their misorientation angles are higher. Moreover, a low-angle grain boundary ' s energy is extremely sensitive to its misorientation. Because of the increased dislocation density and, consequently, higher internal stress within the boundary region, the energy of the boundary tends to increase with the misorientation angle [ 145 ] . As a result, the level of misorientation directly impacts LAGBs ' energy and movement.",
        "source": "10.1088/2053-1591/adb2e2",
        "file_path": ""
    },
    {
