Repository: LosFyrid/experiment-plan-design

# Experiment Plan Design System

An intelligent system for generating chemistry experiment plans using ACE (Agentic Context Engineering) framework.

## Project Overview

This project implements a three-stage pipeline for automated experiment plan generation:

1. **Knowledge-based Chatbot**: Interactive dialogue system built on MOSES (Multi-Ontology Semantic Extraction and Synthesis) to extract experimental requirements and domain knowledge
2. **RAG-based Template Library**: Retrieval system for finding relevant experiment plan templates using vector search
3.

File: src/external/MOSES/data/processed_text/Zhou2024 _ Acta Metall. Sin. (Engl. Lett.) _ Corrosion of Duplex Stainless Steel Manufactured by Laser Powder Bed Fusion A Critical Review.json (part 1 of 2)
[
    {
        "content": "Laser powder bed fusion (LPBF) is a commonly used additive manufacturing (AM) method for efficiently producing intricate geometric components. This investigation examines factors such as pores, cellular structure, grain size, and inclusions from the manufacturing process that contribute to the corrosion resistance of LPBF DSS. Furthermore, the as-built LPBF duplex stainless steel (DSS) is primarily ferrite due to the rapid cooling process. Therefore, the transformation of ferrite to austenite after various heat treatments in LPBF DSS and its corresponding corrosion resistance are presented. Additionally, a new mixed powder method is proposed to increase the austenite content in the as-built LPBF DSS. This review also focuses on the passivation capability and pitting corrosion performance in LPBF and conventional DSS. This article summarizes the variations in microstructure between as-built and heat-treated LPBF DSS, with their impacts on corrosion resistance, offering insights for manufacturing highly corrosion-resistant LPBF DSS.\nKeywords Laser powder bed fusion · Duplex stainless steel · Microstructure · Heat treatment · Passivation · Pitting corrosion",
        "source": "10.1007/s40195-024-01679-z",
        "file_path": ""
    },
    {
        "content": "Stainless steel is extensively utilized in the industry due to its outstanding corrosion resistance and mechanical properties. It consists of five main phases: austenitic, martensitic, ferritic, precipitation hardening, and duplex stainless steel (DSS) [1-7]. DSS is composed of two phases: austenite and ferrite, with differing chemical compositions. The ferritic phase contains more Cr, Mo, and Si, whereas the austenitic phase contains more W, Ni, Mn, and N [8, 9]. In China, corrosion costs $310 billion, with a global cost of more than $4 trillion per year [10, 11], which means that controlling\nAvailable online at http://  link.  sprin  ger.  com/  journ  al/  40195.\n* Yiqi Zhou ustbyiqizhou@ustb.edu.cn\n1 Beijing Advanced Innovation Center for Materials Genome Engineering, Institute for Advanced Materials and Technology, University of Science and Technology Beijing, Beijing 100083, China\n2 Shanghai Key Laboratory of Advanced High-Temperature Materials and Precision Forming, School of Materials Science and Engineering, Shanghai Jiao Tong University, Shanghai 200240, China\nthe corrosion rate is an effective method to reduce the cost. DSS offers excellent localized corrosion resistance and mechanical properties through its austenitic phase, while the ferritic phase provides high-strength performance and good stress corrosion cracking (SCC) resistance [12, 13]. Optimal corrosion and mechanical performance in DSS are achieved at a balanced ferrite-to-austenite ratio without any harmful secondary precipitates, and post heat-treatment is an option for obtaining this balanced ratio [14-17]. DSS can be classified into four main groups, depending on the compositions: lean DSS (2101 and 2304), standard DSS (2205), super DSS (2507), and hyper DSS (2707 and 3207) [18-24].\nAdditive manufacturing (AM), also known as 3D printing,  is  an  innovative  technique  for  producing near-netshaped components in a layer-by-layer process using a high-energy laser or electron beam [25, 26]. Various types of stainless steel have been successfully fabricated using AM techniques [27-35]. AM products have been utilized in corrosive environments within the automotive, aerospace, medical, food, oil, and gas industries [36-41]. The primary advantages of AM technology include minimal waste materials, a short manufacturing lead time, high flexibility, products with complex geometries, and a short product development period [42-45]. The quality and composition of the",
        "source": "10.1007/s40195-024-01679-z",
        "file_path": ""
    },
    {
        "content": "starting powder, volumetric energy density (VED) of the laser, and cooling rate impact the final microstructure of AM components [46-51]. Laser powder bed fusion (LPBF), also known as selective laser melting (SLM), is an AM technique. The key advantages of LPBF components include precise geometry, surfaces with low waviness, high relative densities, thin structures, and low oxide impurities [52-58]. The schematic in Fig. 1 depicts the several steps in a typical LPBF manufacturing process. First of all, computer-aided design (CAD) files are required. Subsequently, a thin layer of powder is deposited on the previously processed layers or base plate using a recoater, followed by selective melting of the powder using a high-energy laser beam. Subsequently, the base plate is lowered by one layer thickness, followed by a new powder layer is deposited. Finally, production is completed by melting the final layer [59, 60]. The microstructure of LPBF products is controlled by the printing parameters, such as the laser power, hatch spacing, scanning speed, layer thickness, and building direction [61-65]. The non-equilibrium phase in LPBF products comprises dendritic and interdendritic structures, refined grains, dislocation cells, nanosized precipitates, and large residual stress that are generated through the complex thermal cycles, extra-high local heating (> 2500 ℃ ), ultra-fast cooling rates   (10 5 -10 7 K/s), and re-heating  from  melting  the  subsequent  powder  layers [66-71]. Un-melted powder, pores, the balling phenomenon, and microcracks are the main factors that degrade the mechanical and corrosion properties of LPBF parts [72-75]. In addition to the LPBF manufacturing method, wire arc additive manufacturing (WAAM) and direct energy deposition (DED) are also common 3D printing methods used to produce stainless steel [76, 77].\nTo date, multiple research studies have been published regarding the corrosion performance of AM stainless steel\nFig. 1 Schematic of LPBF printing process (adapted with permission from Ref. [42], copyright Corrosion 2022)\n[42, 46, 66, 78]. Sander et al. [42] and Kong et al. [66] examined the factors contributing to corrosion peformance in LPBF metallic alloys. Laleh et al. [46] and Ettefagh et al. [78] provided an overview of the corrosion resistance of austenite, precipitation hardening, and DSS specimens produced by direct laser deposition (DLD). Meanwhile, Zhang and co-authors [17] conducted a review on the mechanical properties and corrosion performance of AM DSS. Interestingly, there has been a lack of focus on summarizing the corrosion behavior of LPBF DSS. This manuscript aims to cover various factors affecting the corrosion performance of LPBF DSS. It will initially investigate the distinct microstructure resulting from the LPBF process, including pores, cellular structure, grain size, and inclusions, with their impact on corrosion performance. Subsequently, it will explore the correlation between phases and post-heat treatment in wrought and LPBF DSS, as well as an innovative approach-the mixed powder strategy-designed to enhance austenite content in as-built LPBF DSS. Furthermore, it will address microstructural considerations from the LPBF process that could influence corrosion performance, comparing the passivation behavior and pitting corrosion resistance of wrought and LPBF DSS. Finally, it will propose future research directions for LPBF DSS before summarizing the findings.",
        "source": "10.1007/s40195-024-01679-z",
        "file_path": ""
    },
    {
        "content": "The microstructural features of stainless steels produced by LPBF, such as porosity, cellular structure, grain size, and inclusions, significantly affect corrosion behavior, especially the pores [17, 48, 67, 78-81]. Additionally, during the rapid cooling process in LPBF, the as-built DSS consists mainly of ferrite, requiring post-heat treatment to adjust the ratio of austenite and ferrite phase [82-84]. Therefore, research is focused on optimizing post-heat treatment conditions for phase equilibrium without the formation of harmful precipitates. One approach to avoid post-heat treatments is the incorporation of austenite stabilizers such as nickel and austenitic stainless steel powder into the DSS powder, which increases the austenite content in the as-built LPBF DSS.",
        "source": "10.1007/s40195-024-01679-z",
        "file_path": ""
    },
    {
        "content": "The pores present in LPBF stainless steel have a significant impact on the corrosion resistance [85-87]. These pores vary in size from micro to macro and are formed from un-melted powder particles, trapped gas in the powder, and the formation of melt-pools during LPBF processing [88]. Figure 2a, b depicts spherical pores in\nthe LPBF stainless steel, while Fig. 2c, d shows irregular pores/lack of fusion (LOF). The spherical pores are a result of trapped gas [89]. Irregular pores, on the other hand, are formed from the un-melted powder particles, hindering repassivation process and accelerating corrosion propagation [90-92]. It has been observed that spherical pores are smaller than irregular pores, indicating lower susceptibility to corrosion [90, 93]. The porosity and pore sizes of LPBF products can be adjusted by controlling powder quality, scanning speed, hatch style, laser diameter, and laser power energy, however, complete removal of pores is not possible [94-97]. Very high scanning speeds and/or extremely low laser powers lead to the formation of irregular pores [88, 90, 93, 98]. During the potentio-dynamic polarization test of LPBF stainless steel, the passive zone disappeared when the pore size increased from 10 to 50 μm [99]. Although smaller pores (< 10 μm) did not affect the pit nucleation potential during the potentio-dynamic polarization test, they might lead to pitting corrosion after a longer exposure time (potentio-static polarization test) [100].",
        "source": "10.1007/s40195-024-01679-z",
        "file_path": ""
    },
    {
        "content": "In LPBF stainless steel, elemental segregation and highdensity dislocations are observed at the boundaries of the cellular structure, significantly influencing corrosion behavior and mechanical properties [101-103]. The size of these cellular structures is strongly controlled by the additive manufacturing parameters [104, 105]. In the case of smaller cells, the higher density of cellular boundaries increases the activity and accelerates the diffusion of electrons, thereby promoting the formation of a passive film as the number of nucleation sites increases [105, 106]. Higher concentrations of Cr and Mo were observed at the cell boundaries [107, 108]. Some publications support the idea that the cellular structure benefits the corrosion behavior. The Volta potential at the boundary was found to be 5 mV higher than that inside the cell, which is caused by the concentration of Cr and Mo. This small Volta potential difference promotes the formation of a thicker passive film, resulting in better corrosion resistance [109]. The cell boundary offers nucleation sites for the passive film, thus accelerating film formation [104, 110, 111]. Better corrosion resistance has been demonstrated due to the lower passive current density and wider passive potential range for LPBF stainless steel, suggesting that the cellular structure improves corrosion resistance [112-115].\nFig. 2 SEM images of different types of pores in LPBF 316L stainless steel: a , b spherical  pores  and c , d irregular-shaped/LOF pores [90]. (Adapted with permission from Ref. [90], copyright Elsevier 2022)\nHowever, not all published works agree that the cellular structure has a positive effect on the corrosion resistance. For instance, Snitzer et al. [116] found that the cellular structure has little effect on the intergranular corrosion in LPBF stainless steel. Liu et al. [117] mentioned that the cellular structure degrades the pitting corrosion resistance, as the boundary of the cellular cell offers the site for pit nucleation and increases the corrosion rate.",
        "source": "10.1007/s40195-024-01679-z",
        "file_path": ""
    },
    {
        "content": "The rapid cooling rate in the LPBF manufacturing process led to non-uniform elongated grains perpendicular to the scanning direction, with a wide range of grain sizes, which is different from the regular polygonal grains with a narrow grain size range in traditional stainless steel. Manufacturing parameters such as the laser VED and scanning strategy impact the average grain size and subgrain structure [111, 118-120]. The laser power and scanning speed result in significant microstructural variations [121, 122]. The grain size contributes to corrosion performance in two ways. First of all, sub-grain boundaries in LPBF stainless steel can lead to intergranular corrosion due to concentrated Mo and a high dislocation density [93, 110, 123, 124]. The planar defects from high energy and stored energy in the grain boundaries will reduce corrosion performance [125]. On the other hand, grain size critically affects the formation and growth of passive films, with the stability of the passive film in LPBF stainless steel increased with smaller grain sizes. A better passive film forms with grain refinement treatment in acidic media, as nano- or ultrafine grains reduce the diffusion path length of Cr to the sample surface [126-132].",
        "source": "10.1007/s40195-024-01679-z",
        "file_path": ""
    },
    {
        "content": "In stainless steel, the hazardous level of corrosion depends on the density, composition, and size of MnS [133, 134]. The Cr-depleted region near MnS, and MnS with a lower Cr content reduces the pit nucleation resistance [133, 135, 136]. Once the formation of pit is initiated, ionic sulfur species (S,   S -,   HS -, and   S2O3 -) from the dissolution of MnS stabilize pit growth [118]. If the oxygen level in the powder and printing environment is not well controlled, many tiny oxide inclusions (~ 100 nm) will be generated [137, 138]. The oxygen concentration in stainless steel powder increased after reuse for 16 cycles, thereby degrading the mechanical strength and corrosion resistance in the LPBF parts [139]. Figure 3 presents a comparison of the inclusions in wrought (Fig. 3a) and LPBF (Fig. 3b) stainless steels. The inclusions in wrought and LPBF stainless steels had similar elemental compositions and were enriched in Si, Al, Mn, and O. Whereas, the diameter of the inclusions in the wrought component was larger than that in the counterpart produced\nby LPBF [140]. Nano-scale (5-200 nm) inclusions in the LPBF components and micro-scale (2-4 μm) inclusions in wrought stainless steel were also observed in other studies [124, 141-143]. The size of the MnS particles depends on the cooling rate; therefore, the MnS particles in LPBF stainless steel are small [144, 145]. Thus far, the effect of nanoscale MnS on pitting corrosion in LPBF stainless steel remains unclear [88, 91, 93, 142].",
        "source": "10.1007/s40195-024-01679-z",
        "file_path": ""
    },
    {
        "content": "Table 1 illustrates the phase ratios of various DSS grades produced using traditional methods with different heat treatment conditions. The heat treatment duration ranged from 30 to 60 min, and the austenite to ferrite ratio is nearly 50:50 after heat treatment at around 1060 ℃ for all DSS grades, despite  differences  in  lean,  standard,  super,  and  hyper DSS. Typically, electron backscatter diffraction (EBSD), X-ray diffraction (XRD), and optical microscopy (OM) are employed to measure the austenite to ferrite ratio. The discrepancies in phase ratios determined by these different methods were minimal.\nCurrently, DSS 2205, SDSS 2507, and HDSS 2707 have been successfully manufactured by LPBF. By using the following two equations for the PREN (wt%Cr + 3.3 × wt%M o + 16 × wt%N) and critical pitting temperature (CPT ( ℃ ) = (2.5 × wt%Cr) + (7.6 × wt%Mo) + (31.9 × wt%N) - 41 [146]. The PREN and CPT of LPBF DSS were determined to be >  38 and 45 ℃ , respectively, indicating good corrosion resistance. The final microstructure of LPBF stainless steel relies on the composition of starting powders and printing parameters [147-150]. One of the current challenges is the absence of a specific DSS powder for LPBF manufacturing, as all LPBF powders are derived from the gas atomization of wrought DSS. The extremely high temperature and rapid cooling rate during the LPBF manufacturing process result in LPBF DSS products with predominant ferrite and minimal austenite. The ratio of ferrite and austenite in the as-built LPBF DSS is similar to conventional DSS 2205 after heat treatment at 1300 ℃ , as DSS 2205 achieved full ferritization at this temperature, which the volume fraction of ferrite was over 80% [15]. Therefore, post-heat treatment is essential for LPBF DSS to get a balanced ratio of ferrite and austenite [22, 151-155].\nHeat treatment to LPBF stainless steel not only influence the phase ratio of austenite and ferrite, it also changes the corrosion performance [46, 156]. For instance, in LPBF austenitic stainless steel, heat treatment at temperatures below 1000 ℃ increases the corrosion resistance due to the movement of the dislocation wall to sub-grain boundaries while maintaining the sub-grain boundaries [113, 157, 158]. Then, post-heat treatment over 1000 ℃ reduces the corrosion resistance due to the removal of the sub-grain boundaries,\nFig. 3 EDX mapping of inclusions in a wrought stainless steel and b LPBF stainless steel [96, 140]. ( a adapted with permission from Ref. [96], copyright Elsevier 2022; b adapted with permission from Ref. [140], copyright Elsevier 2022)\nwhich play an essential role in nucleation and growth of the passive film [106, 109, 159, 160]. Also, unsuitable heat treatments result in larger MnS sizes, lower low-angle grain boundary densities, larger Cr-depletion regions, higher segregation, and more re-precipitation, reducing the corrosion resistance of LPBF stainless steel [161-164].",
        "source": "10.1007/s40195-024-01679-z",
        "file_path": ""
    },
    {
        "content": "Table 2 summarizes the ratio of the ferrite and austenite phases in the as-built and heat-treated LPBF-DSS. The austenite content in the as-built LPBF DSS determined by EBSD is less than 2%. The heating temperature should be carefully chosen for LPBF DSS, the special microstructure makes it easier to form secondary phases, which can compromise the corrosion and mechanical properties [165-169]. For example, sigma and chi phases in heat-treated LPBF SDSS 2507 and HDSS 2707 [152, 170, 171] was measured. Under the same heat treatment conditions, no harmful phases were nucleated in conventional DSS.\nHot isostatic pressing (HIP) may offer an option for the post-treatment of LPBF DSS. The high temperature can balance the ratio of the two phases, while high pressure\n\nTable 1 Summary of the phase ratio of austenite and ferrite for conventional DSS grades after heat treatment",
        "source": "10.1007/s40195-024-01679-z",
        "file_path": ""
    },
    {
        "content": "2101, Heat treatment condition.Temperature ( ℃ ) = 1000. 2101, Heat treatment condition.Time (min) = 30. 2101, After heat treatment.Austenite (%) = 52. 2101, After heat treatment.Ferrite (%) = 48 a. 2101, References.References = [231]. , Heat treatment condition.Temperature ( ℃ ) = 1050. , Heat treatment condition.Time (min) = . , After heat treatment.Austenite (%) = 49. , After heat treatment.Ferrite (%) = 51. , References.References = . , Heat treatment condition.Temperature ( ℃ ) = 1080. , Heat treatment condition.Time (min) = . , After heat treatment.Austenite (%) = 47. , After heat treatment.Ferrite (%) = 53. , References.References = . , Heat treatment condition.Temperature ( ℃ ) = 1100. , Heat treatment condition.Time (min) = . , After heat treatment.Austenite (%) = 42. , After heat treatment.Ferrite (%) = 58. , References.References = . , Heat treatment condition.Temperature ( ℃ ) = 1150. , Heat treatment condition.Time (min) = . , After heat treatment.Austenite (%) = 37. , After heat treatment.Ferrite (%) = 63. , References.References = . , Heat treatment condition.Temperature ( ℃ ) = 1200. , Heat treatment condition.Time (min) = . , After heat treatment.Austenite (%) = 33. , After heat treatment.Ferrite (%) = 67. , References.References = . 22Cr, Heat treatment condition.Temperature ( ℃ ) = 1200. 22Cr, Heat treatment condition.Time (min) = 4320. 22Cr, After heat treatment.Austenite (%) = 42. 22Cr, After heat treatment.Ferrite (%) = 58 b. 22Cr, References.References = [19]. 2304, Heat treatment condition.Temperature ( ℃ ) = 1030. 2304, Heat treatment condition.Time (min) = 60. 2304, After heat treatment.Austenite (%) = 55. 2304, After heat treatment.Ferrite (%) = 45 a. 2304, References.References = [231]. , Heat treatment condition.Temperature ( ℃ ) = 1050. , Heat treatment condition.Time (min) = . , After heat treatment.Austenite (%) = 53. , After heat treatment.Ferrite (%) = 47. , References.References = . , Heat treatment condition.Temperature ( ℃ ) = 1080. , Heat treatment condition.Time (min) = . , After heat treatment.Austenite (%) = 51. , After heat treatment.Ferrite (%) = 49. , References.References = . , Heat treatment condition.Temperature ( ℃ ) = 1100. , Heat treatment condition.Time (min) = . , After heat treatment.Austenite (%) = 49. , After heat treatment.Ferrite (%) = 51. , References.References = . , Heat treatment condition.Temperature ( ℃ ) = 1150. , Heat treatment condition.Time (min) = . , After heat treatment.Austenite (%) = 47. , After heat treatment.Ferrite (%) = 53. , References.References = . , Heat treatment condition.Temperature ( ℃ ) = 1180. , Heat treatment condition.Time (min) = . , After heat treatment.Austenite (%) = 42. , After heat treatment.Ferrite (%) = 58. , References.References = . , Heat treatment condition.Temperature ( ℃ ) =",
        "source": "10.1007/s40195-024-01679-z",
        "file_path": ""
    },
    {
        "content": "1200. , Heat treatment condition.Time (min) = . , After heat treatment.Austenite (%) = 37. , After heat treatment.Ferrite (%) = 63. , References.References = . 25Cr, Heat treatment condition.Temperature ( ℃ ) = 1020. 25Cr, Heat treatment condition.Time (min) = 120. 25Cr, After heat treatment.Austenite (%) = 53. 25Cr, After heat treatment.Ferrite (%) = 47 a. 25Cr, References.References = [244]. , Heat treatment condition.Temperature ( ℃ ) = 1060. , Heat treatment condition.Time (min) = . , After heat treatment.Austenite (%) = 49. , After heat treatment.Ferrite (%) = 51. , References.References = . , Heat treatment condition.Temperature ( ℃ ) = 1100. , Heat treatment condition.Time (min) = . , After heat treatment.Austenite (%) = 40. , After heat treatment.Ferrite (%) = 60. , References.References = . , Heat treatment condition.Temperature ( ℃ ) = 1140. , Heat treatment condition.Time (min) = . , After heat treatment.Austenite (%) = 36. , After heat treatment.Ferrite (%) = 64. , References.References = . 2205, Heat treatment condition.Temperature ( ℃ ) = 1050. 2205, Heat treatment condition.Time (min) = 45. 2205, After heat treatment.Austenite (%) = 53. 2205, After heat treatment.Ferrite (%) = 47 a. 2205, References.References = [245]. , Heat treatment condition.Temperature ( ℃ ) = 1150. , Heat treatment condition.Time (min) = . , After heat treatment.Austenite (%) = 48. , After heat treatment.Ferrite (%) = 52. , References.References = . , Heat treatment condition.Temperature ( ℃ ) = 1250. , Heat treatment condition.Time (min) = . , After heat treatment.Austenite (%) = 31. , After heat treatment.Ferrite (%) = 69. , References.References = . 2205, Heat treatment condition.Temperature ( ℃ ) = 1000. 2205, Heat treatment condition.Time (min) = 60. 2205, After heat treatment.Austenite (%) = 46. 2205, After heat treatment.Ferrite (%) = 54 b. 2205, References.References = [15]. , Heat treatment condition.Temperature ( ℃ ) = 1150. , Heat treatment condition.Time (min) = . , After heat treatment.Austenite (%) = 40. , After heat treatment.Ferrite (%) = 60. , References.References = . , Heat treatment condition.Temperature ( ℃ ) = 1250. , Heat treatment condition.Time (min) = . , After heat treatment.Austenite (%) = 25. , After heat treatment.Ferrite (%) = 75. , References.References = . , Heat treatment condition.Temperature ( ℃ ) = 1300. , Heat treatment condition.Time (min) = . , After heat treatment.Austenite (%) = 20. , After heat treatment.Ferrite (%) = 80. , References.References = . 2205, Heat treatment condition.Temperature ( ℃ ) = 1050. 2205, Heat treatment condition.Time (min) = . 2205, After heat treatment.Austenite (%) = 50. 2205, After heat treatment.Ferrite (%) = 50. 2205, References.References = [246]. 2507, Heat treatment condition.Temperature",
        "source": "10.1007/s40195-024-01679-z",
        "file_path": ""
    },
    {
        "content": "( ℃ ) = 1030. 2507, Heat treatment condition.Time (min) = 120. 2507, After heat treatment.Austenite (%) = 56. 2507, After heat treatment.Ferrite (%) = 44 a. 2507, References.References = [151]. , Heat treatment condition.Temperature ( ℃ ) = 1050. , Heat treatment condition.Time (min) = . , After heat treatment.Austenite (%) = 53. , After heat treatment.Ferrite (%) = 47. , References.References = . , Heat treatment condition.Temperature ( ℃ ) = 1080. , Heat treatment condition.Time (min) = . , After heat treatment.Austenite (%) = 51. , After heat treatment.Ferrite (%) = 49. , References.References = . , Heat treatment condition.Temperature ( ℃ ) = 1100. , Heat treatment condition.Time (min) = . , After heat treatment.Austenite (%) = 52. , After heat treatment.Ferrite (%) = 48. , References.References = . , Heat treatment condition.Temperature ( ℃ ) = 1150. , Heat treatment condition.Time (min) = . , After heat treatment.Austenite (%) = 55. , After heat treatment.Ferrite (%) = 45. , References.References = . , Heat treatment condition.Temperature ( ℃ ) = 1180. , Heat treatment condition.Time (min) = . , After heat treatment.Austenite (%) = 57. , After heat treatment.Ferrite (%) = 43. , References.References = . , Heat treatment condition.Temperature ( ℃ ) = 1200. , Heat treatment condition.Time (min) = . , After heat treatment.Austenite (%) = 62. , After heat treatment.Ferrite (%) = 38. , References.References = . 2707, Heat treatment condition.Temperature ( ℃ ) = 1020. 2707, Heat treatment condition.Time (min) = -. 2707, After heat treatment.Austenite (%) = 55. 2707, After heat treatment.Ferrite (%) = 34. 2707, References.References = [22]. , Heat treatment condition.Temperature ( ℃ ) = 1050. , Heat treatment condition.Time (min) = . , After heat treatment.Austenite (%) = 53. , After heat treatment.Ferrite (%) = 41. , References.References = . , Heat treatment condition.Temperature ( ℃ ) = 1080. , Heat treatment condition.Time (min) = . , After heat treatment.Austenite (%) = 52. , After heat treatment.Ferrite (%) = 48. , References.References = . , Heat treatment condition.Temperature ( ℃ ) = 1100. , Heat treatment condition.Time (min) = . , After heat treatment.Austenite (%) = 51. , After heat treatment.Ferrite (%) = 49. , References.References = . , Heat treatment condition.Temperature ( ℃ ) = 1150. , Heat treatment condition.Time (min) = . , After heat treatment.Austenite (%) = 47. , After heat treatment.Ferrite (%) = 53. , References.References = . , Heat treatment condition.Temperature ( ℃ ) = 1200. , Heat treatment condition.Time (min) = . , After heat treatment.Austenite (%) = 45. , After heat treatment.Ferrite (%) = 55. , References.References = \na Determined using OM\nb Determined using EBSD",
        "source": "10.1007/s40195-024-01679-z",
        "file_path": ""
    },
    {
        "content": "can reduce pore size and porosity [172]. In LPBF DSS, HIP increases the overall austenite content, however, it also reduces the fine austenite inside the ferrite and causes coarsening of the austenite at the boundaries. Following HIP (1150 ℃ ,  110 MPa, and 3 h) + solution annealing (1050 ℃ for 3 h), the densification of LPBF DSS 2205 increased from 99.6 to 99.97%, indicating an improvement\nin both porosity and phase ratio in LPBF DSS 2205 due to HIP [173]. The density of LPBF SDSS 2507 after HIP was 0.39% higher than that of the as-built material, with a balanced ratio of austenite and ferrite [173]. However, the coarsening of the grain after the HIP process is an issue that needs to be considered.\n\nTable 2 Summary of the phase ratio of austenite and ferrite for different LPBF DSSs in the as-built and heat-treated samples from literature",
        "source": "10.1007/s40195-024-01679-z",
        "file_path": ""
    },
    {
        "content": "22Cr, Before heat treatment.Austenite (%) = 1. 22Cr, Before heat treatment.Ferrite = 99% a. 22Cr, Heat treatment condition.Temperature ( ℃ ) = 1100. 22Cr, Heat treatment condition.Time (min) = 5. 22Cr, After heat treatment.Austenite (%) = 45. 22Cr, After heat treatment.Ferrite = 55%. 22Cr, References.References = [211]. 25Cr, Before heat treatment.Austenite (%) = 2. 25Cr, Before heat treatment.Ferrite = 98% a. 25Cr, Heat treatment condition.Temperature ( ℃ ) = 1170. 25Cr, Heat treatment condition.Time (min) = 5. 25Cr, After heat treatment.Austenite (%) = 52. 25Cr, After heat treatment.Ferrite = 48%. 25Cr, References.References = . 2205, Before heat treatment.Austenite (%) = 1. 2205, Before heat treatment.Ferrite = 99% a. 2205, Heat treatment condition.Temperature ( ℃ ) = 900. 2205, Heat treatment condition.Time (min) = 5. 2205, After heat treatment.Austenite (%) = 24. 2205, After heat treatment.Ferrite = 76%. 2205, References.References = [154]. , Before heat treatment.Austenite (%) = . , Before heat treatment.Ferrite = . , Heat treatment condition.Temperature ( ℃ ) = 950. , Heat treatment condition.Time (min) = 5. , After heat treatment.Austenite (%) = 31. , After heat treatment.Ferrite = 69%. , References.References = . , Before heat treatment.Austenite (%) = . , Before heat treatment.Ferrite = . , Heat treatment condition.Temperature ( ℃ ) = 1000. , Heat treatment condition.Time (min) = 5. , After heat treatment.Austenite (%) = 34. , After heat treatment.Ferrite = 66%. , References.References = . , Before heat treatment.Austenite (%) = . , Before heat treatment.Ferrite = . , Heat treatment condition.Temperature ( ℃ ) = 1050. , Heat treatment condition.Time (min) = 5. , After heat treatment.Austenite (%) = 27. , After heat treatment.Ferrite = 73%. , References.References = . , Before heat treatment.Austenite (%) = . , Before heat treatment.Ferrite = . , Heat treatment condition.Temperature ( ℃ ) = 1100. , Heat treatment condition.Time (min) = 5. , After heat treatment.Austenite (%) = 26. , After heat treatment.Ferrite = 74%. , References.References = . , Before heat treatment.Austenite (%) = . , Before heat treatment.Ferrite = . , Heat treatment condition.Temperature ( ℃ ) = 1150. , Heat treatment condition.Time (min) = 5. , After heat treatment.Austenite (%) = 26. , After heat treatment.Ferrite = 74%. , References.References = . , Before heat treatment.Austenite (%) = . , Before heat treatment.Ferrite = . , Heat treatment condition.Temperature ( ℃ ) = 1200. , Heat treatment condition.Time (min) = 5. , After heat treatment.Austenite (%) = 21. , After heat treatment.Ferrite = 79%. , References.References = . 2205, Before heat treatment.Austenite (%) = . 2205, Before heat treatment.Ferrite = . 2205, Heat treatment condition.Temperature ( ℃ )",
        "source": "10.1007/s40195-024-01679-z",
        "file_path": ""
    },
    {
        "content": "= 1050. 2205, Heat treatment condition.Time (min) = 180. 2205, After heat treatment.Austenite (%) = 39. 2205, After heat treatment.Ferrite = 61% b. 2205, References.References = [173]. 2205, Before heat treatment.Austenite (%) = 1. 2205, Before heat treatment.Ferrite = 99%. 2205, Heat treatment condition.Temperature ( ℃ ) = 1080. 2205, Heat treatment condition.Time (min) = 60. 2205, After heat treatment.Austenite (%) = 40. 2205, After heat treatment.Ferrite = 60%. 2205, References.References = [247]. 2205, Before heat treatment.Austenite (%) = . 2205, Before heat treatment.Ferrite = . 2205, Heat treatment condition.Temperature ( ℃ ) = 1100. 2205, Heat treatment condition.Time (min) = 5. 2205, After heat treatment.Austenite (%) = 56. 2205, After heat treatment.Ferrite = 44%. 2205, References.References = [248]. 2507, Before heat treatment.Austenite (%) = . 2507, Before heat treatment.Ferrite = . 2507, Heat treatment condition.Temperature ( ℃ ) = 1050. 2507, Heat treatment condition.Time (min) = 180. 2507, After heat treatment.Austenite (%) = 43. 2507, After heat treatment.Ferrite = 57%. 2507, References.References = . 2205, Before heat treatment.Austenite (%) = . 2205, Before heat treatment.Ferrite = Predominantly. 2205, Heat treatment condition.Temperature ( ℃ ) = 1100. 2205, Heat treatment condition.Time (min) = 60. 2205, After heat treatment.Austenite (%) = 43. 2205, After heat treatment.Ferrite = 57% b. 2205, References.References = [192]. 2507, Before heat treatment.Austenite (%) = 1. 2507, Before heat treatment.Ferrite = 99% a. 2507, Heat treatment condition.Temperature ( ℃ ) = 1100. 2507, Heat treatment condition.Time (min) = 60. 2507, After heat treatment.Austenite (%) = 48. 2507, After heat treatment.Ferrite = 52%. 2507, References.References = [249]. 2205, Before heat treatment.Austenite (%) = 2. 2205, Before heat treatment.Ferrite = 98% a. 2205, Heat treatment condition.Temperature ( ℃ ) = 1000. 2205, Heat treatment condition.Time (min) = 10. 2205, After heat treatment.Austenite (%) = 45. 2205, After heat treatment.Ferrite = 55%. 2205, References.References = [180]. 2205, Before heat treatment.Austenite (%) = 1. 2205, Before heat treatment.Ferrite = 99% a. 2205, Heat treatment condition.Temperature ( ℃ ) = 950. 2205, Heat treatment condition.Time (min) = 5. 2205, After heat treatment.Austenite (%) = 40. 2205, After heat treatment.Ferrite = 60%. 2205, References.References = [174]. , Before heat treatment.Austenite (%) = . , Before heat treatment.Ferrite = . , Heat treatment condition.Temperature ( ℃ ) = 1000. , Heat treatment condition.Time (min) = 50. , After heat treatment.Austenite (%) = 43. ,",
        "source": "10.1007/s40195-024-01679-z",
        "file_path": ""
    },
    {
        "content": "After heat treatment.Ferrite = 57%. , References.References = . , Before heat treatment.Austenite (%) = . , Before heat treatment.Ferrite = . , Heat treatment condition.Temperature ( ℃ ) = 1000. , Heat treatment condition.Time (min) = 60. , After heat treatment.Austenite (%) = 46. , After heat treatment.Ferrite = 54%. , References.References = . , Before heat treatment.Austenite (%) = . , Before heat treatment.Ferrite = . , Heat treatment condition.Temperature ( ℃ ) = 1050. , Heat treatment condition.Time (min) = 5. , After heat treatment.Austenite (%) = 43. , After heat treatment.Ferrite = 57%. , References.References = . , Before heat treatment.Austenite (%) = . , Before heat treatment.Ferrite = . , Heat treatment condition.Temperature ( ℃ ) = 1050. , Heat treatment condition.Time (min) = 60. , After heat treatment.Austenite (%) = 45. , After heat treatment.Ferrite = 55%. , References.References = . , Before heat treatment.Austenite (%) = . , Before heat treatment.Ferrite = . , Heat treatment condition.Temperature ( ℃ ) = 1100. , Heat treatment condition.Time (min) = 50. , After heat treatment.Austenite (%) = 43. , After heat treatment.Ferrite = 57%. , References.References = . 2507, Before heat treatment.Austenite (%) = 2. 2507, Before heat treatment.Ferrite = 98% b. 2507, Heat treatment condition.Temperature ( ℃ ) = . 2507, Heat treatment condition.Time (min) = . 2507, After heat treatment.Austenite (%) = . 2507, After heat treatment.Ferrite = . 2507, References.References = [170]. 2507, Before heat treatment.Austenite (%) = 1. 2507, Before heat treatment.Ferrite = 99% a. 2507, Heat treatment condition.Temperature ( ℃ ) = 1100. 2507, Heat treatment condition.Time (min) = . 2507, After heat treatment.Austenite (%) = 48. 2507, After heat treatment.Ferrite = 52. 2507, References.References = . 2507, Before heat treatment.Austenite (%) = . 2507, Before heat treatment.Ferrite = Predominantly. 2507, Heat treatment condition.Temperature ( ℃ ) = 1200. 2507, Heat treatment condition.Time (min) = 5. 2507, After heat treatment.Austenite (%) = 71. 2507, After heat treatment.Ferrite = 13% (+16% sigma and Chi). 2507, References.References = [152]. 2507, Before heat treatment.Austenite (%) = 11-1. 2507, Before heat treatment.Ferrite = 89-99% b. 2507, Heat treatment condition.Temperature ( ℃ ) = . 2507, Heat treatment condition.Time (min) = . 2507, After heat treatment.Austenite (%) = . 2507, After heat treatment.Ferrite = . 2507, References.References = [250]. 2507, Before heat treatment.Austenite (%) = 11-1. 2507, Before heat treatment.Ferrite = 89-99% b. 2507, Heat treatment condition.Temperature ( ℃ ) = 1150. 2507, Heat treatment condition.Time (min) = 120. 2507, After heat treatment.Austenite (%) = 20-11.",
        "source": "10.1007/s40195-024-01679-z",
        "file_path": ""
    },
    {
        "content": "2507, After heat treatment.Ferrite = 80-89%. 2507, References.References = [251]. , Before heat treatment.Austenite (%) = 12-1. , Before heat treatment.Ferrite = 88-99% c. , Heat treatment condition.Temperature ( ℃ ) = . , Heat treatment condition.Time (min) = . , After heat treatment.Austenite (%) = 24-11. , After heat treatment.Ferrite = 76-88%. , References.References = . 2507, Before heat treatment.Austenite (%) = . 2507, Before heat treatment.Ferrite = predominantly. 2507, Heat treatment condition.Temperature ( ℃ ) = 1040. 2507, Heat treatment condition.Time (min) = 60. 2507, After heat treatment.Austenite (%) = 55. 2507, After heat treatment.Ferrite = 45% a. 2507, References.References = [153]. 2707, Before heat treatment.Austenite (%) = 1. 2707, Before heat treatment.Ferrite = 99% a. 2707, Heat treatment condition.Temperature ( ℃ ) = 1050. 2707, Heat treatment condition.Time (min) = 60. 2707, After heat treatment.Austenite (%) = 88. 2707, After heat treatment.Ferrite = 2% (+10% sigma). 2707, References.References = [171, 252]. , Before heat treatment.Austenite (%) = . , Before heat treatment.Ferrite = . , Heat treatment condition.Temperature ( ℃ ) = 1100. , Heat treatment condition.Time (min) = 60. , After heat treatment.Austenite (%) = 60. , After heat treatment.Ferrite = 40%. , References.References = . , Before heat treatment.Austenite (%) = . , Before heat treatment.Ferrite = . , Heat treatment condition.Temperature ( ℃ ) = 1150. , Heat treatment condition.Time (min) = 60. , After heat treatment.Austenite (%) = 61. , After heat treatment.Ferrite = 39%. , References.References = . , Before heat treatment.Austenite (%) = . , Before heat treatment.Ferrite = . , Heat treatment condition.Temperature ( ℃ ) = 1250. , Heat treatment condition.Time (min) = 60. , After heat treatment.Austenite (%) = 63. , After heat treatment.Ferrite = 37%. , References.References = \na Determined using OM\nb Determined using EBSD",
        "source": "10.1007/s40195-024-01679-z",
        "file_path": ""
    },
    {
