Repository: LosFyrid/experiment-plan-design

# Experiment Plan Design System

An intelligent system for generating chemistry experiment plans using ACE (Agentic Context Engineering) framework.

## Project Overview

This project implements a three-stage pipeline for automated experiment plan generation:

1. **Knowledge-based Chatbot**: Interactive dialogue system built on MOSES (Multi-Ontology Semantic Extraction and Synthesis) to extract experimental requirements and domain knowledge
2. **RAG-based Template Library**: Retrieval system for finding relevant experiment plan templates using vector search
3. **ACE-powered Plan Generator**: Context engineering framework that synthesizes user requirements and templates into executable experiment plans

## System Architecture

```
=== 实验方案生成流程 (实时) ===
User Input (Experimental Idea)
         ↓
[MOSES Chatbot] → Structured Requirements (JSON)
         ↓
[RAG Template Library] → Relevant Templates
         ↓
[Generator + Playbook] → Experiment Plan ✅
         ↓
Final Experiment Plan (Structured Document)

=== Playbook进化流程 (离线/在线学习) ===
Experiment Plan → Feedback (LLM-judge/Human)
         ↓
[Reflector] → Analyze errors → Insights
         ↓
[Curator] → Incremental delta updates
         ↓
Updated Playbook (用于下次生成)
```

## Key Components

### 1. ACE Framework (Playbook Evolution System)
Based on the paper "Agentic Context Engineering: Evolving Contexts for Self-Improving Language Models" (arXiv:2510.04618v1).

**核心理解**：ACE不是生成流程，而是**让系统自我改进的学习机制**。

- **Generator**: 使用当前playbook生成实验方案（这是唯一直接面向用户的组件）
- **Reflector**: 分析生成的方案+反馈，提取改进策略（离线/在线学习）
- **Curator**: 将insights增量更新到playbook（离线/在线学习）
- **Playbook**: 持续进化的知识库，指导Generator生成更好的方案

**生产环境使用**：用户只需 Generator + Playbook
**训练/改进环境**：使用完整ACE循环（Generator → Feedback → Reflector → Curator → Update Playbook）

Key Features:
- **Incremental Delta Updates**: Avoids context collapse through localized edits
- **Grow-and-Refine**: Balances context expansion with redundancy control
- **Self-Improving**: Playbook continuously evolves from execution feedback

### 2. MOSES Integration
- Ontology-based knowledge retrieval for chemistry domain
- Multi-agent workflow for query processing
- Wrapper interface for dialogue management

### 3. RAG Template Library
- Vector-based similarity search (Chroma)
- Template indexing and retrieval
- LlamaIndex for efficient processing

## Directory Structure

```
experiment-plan-design/
├── src/
│   ├── ace_framework/          # ACE core implementation
│   │   ├── generator/          # Plan generation with playbook
│   │   ├── reflector/          # Analysis and insight extraction

# Train on example dataset
trainer.train(
    examples_path="data/examples/training_set.json",
    num_epochs=5,
    feedback_source="llm_judge"  # or "human"
)

# RAG 系统使用总结

## ✅ 已完成的工作

1. **复制并本地化 pdf_chunk_processor.py**
   - 从 MOSES 项目复制
   - 修改路径配置为 RAG 专用
   - 输出格式改为 `content_list_process.json`

2. **处理测试 PDF 文献**
   - 使用 **OntologyConstruction** conda 环境
   - 成功处理 10 篇双相不锈钢文献
   - 生成约 200+ 文本 chunks

3. **配置更新**
   - `config/settings.yaml` 添加数据路径配置
   - 索引路径：`${PROJECT_ROOT}src/external/rag/data/test_papers`

## 📊 处理结果

```
总 PDF 文件: 10
成功处理: 10
失败: 0
提取 DOI: 10/10
```

## 🚀 快速使用

### 1. 构建索引

```bash
conda activate OntologyConstruction
cd /home/syk/projects/experiment-plan-design/src/external/rag

### 2. 检索测试

```python
from src.external.rag import LargeRAG

# 初始化
rag = LargeRAG()

# 检索相似文档
docs = rag.get_similar_docs(
    query="双相不锈钢的点蚀行为",
    top_k=5
)

# 查看结果
for i, doc in enumerate(docs):
    print(f"文档 {i+1}: {doc['text'][:100]}...")
    print(f"分数: {doc['score']}\n")
```

### 3. 集成到 Generator

```python

# src/ace_framework/generator/generator.py
from src.external.rag import LargeRAG

class ExperimentPlanGenerator:
    def __init__(self):
        self.rag = LargeRAG()

    def generate_plan(self, requirements: dict, playbook):
        # 检索相关模板/文献
        query = f"{requirements['target_compound']} 实验"
        templates = self.rag.get_similar_docs(query, top_k=8)

        # 使用模板生成方案
        ...
```

## 📝 重要说明

### 当前状态
- ✅ 使用**文献数据**作为临时测试（10 篇双相不锈钢论文）
- ⏳ 未来将替换为**实验方案模板库**

### 配置变量
- 数据路径在 `config/settings.yaml` 中配置：
  ```yaml
  data:
    templates_dir: "${PROJECT_ROOT}src/external/rag/data/test_papers"
  ```
- 生产环境时修改此路径即可

### 添加新数据

```bash

# 将 PDF 放入 data/test_papers/
cp your_paper.pdf data/test_papers/

# 处理 PDF
conda activate OntologyConstruction
python pdf_chunk_processor.py --overwrite

# 重新构建索引
python -c "from src.external.rag import LargeRAG; LargeRAG().index_from_folders('data/test_papers')"
```

## 📚 文档位置

- **使用指南**: `USAGE_GUIDE.md` - 详细使用说明
- **迁移报告**: `MIGRATION_COMPLETION_REPORT.md` - OpenAI→DashScope 迁移
- **示例代码**: `examples/README.md` - 完整示例

## 🔧 工具

- **pdf_chunk_processor.py**: PDF → JSON 转换工具
  - 基于 Docling
  - 智能分块和过滤
  - DOI 自动提取

## ⚙️ 配置文件

- `config/settings.yaml` - RAG 内部配置（已本地化）
- `configs/rag_config.yaml` - 项目级配置（暂未使用）

---

**最后更新**: 2025-10-26 18:09
**环境要求**: OntologyConstruction conda 环境

File: src/external/rag/data/test_papers/Chail∫ÕKangas - 2016 - Super and hyper duplex stainless steels Structures, properties and applications/content_list_process.json
[
  {
    "type": "text",
    "text": "Available online at www.sciencedirect.com\nAvailable online at www.sciencedirect.com\nScienceDirect\nScienceDirect\nStructural Integrity Procedia 00 (2016) 000-000\nAvailable online at www.sciencedirect.com Available online at www.sciencedirect.com\nStructural Integrity Procedia 00 (2016) 000-000\nt\nS\nc\ni\ne\nn\nD\nr",
    "text_level": 2,
    "page_idx": 0
  },
  {
    "type": "text",
    "text": "Structural Integrity Procedia 00 (2016) 000 -000 Procedia Structural Integrity 2 (2016) 1755-1762\n21st European Conference on Fracture, ECF21, 20-24 June 2016, Catania, Italy 21st European Conference on Fracture, ECF21, 20-24 June 2016, Catania, Italy",
    "text_level": 2,
    "page_idx": 1
  },
  {
    "type": "text",
    "text": "Thermo-mechanical modeling of a high pressure turbine blade of an airplane gas turbine engine a Sandvik Materials Technology, SE-811 81 Sandviken, Sweden b Engneering Materials, Linköping University, 581 83 Linköping, Sweden a Sandvik Materials Technology, SE-811 81 Sandviken, Sweden b Engneering Materials, Linköping University, 581 83 Linköping, Sweden\nGuocai Chai1 a,b* and  Pasi  Kangas a Guocai Chai1 a,b* and  Pasi  Kangas a\nP. Brandão\na\n, V. Infante\nb\n, A.M. Deus\nc\n*\nDepartment of Mechanical Engineering, Instituto Superior Técnico, Universidade de Lisboa, Av. Rovisco Pais, 1, 1049-001 Lisboa,\nPortugal\nIDMEC, Department of Mechanical Engineering, Instituto Superior Técnico, Universidade de Lisboa, Av. Rovisco Pais, 1, 1049-001 Lisboa,\nPortugal\na",
    "text_level": 2,
    "page_idx": 2
  },
  {
    "type": "text",
    "text": "Duplex  stainless  steels,  DSS,  are  a  group  of  stainless  steels  with  a  microstructure  of  almost  equal  amount  of austenite  and  ferrite.  These  materials  show  an  attractive  combination  of  excellent  corrosion  resistance  and  high mechanical properties  comparing with  either  austenitic  stainless  steels  or  ferritic  stainless  steels,  especially  super duplex stainless steels, Charles (1991) and Nilsson and Chai (2011). They have been widely used oil-gas industry, Kangas and Chai (2016). Due to its high ratio of property to cost,  super duplex  stainless  steels  have  become  an alternative to other higher performance materials such as super austenitic stainless steels and Ni-based alloys, and have had a about 20 years' very successful applications or  experiences  in  the  oil-gas  industry,  Kangas  and  Chai (2016). With the exploration of the deeper wells, the wall thickness of tube material used may need to increase and the material may also need coating for added corrosion protection. The problem is that the increase in wall thickness will  also  increases  the  stress  in  the  material  due  to  its  own  weight.  Once  it  reaches  its  allowable  stress,  no  more length  can  be  increased.  Another  problem  is  that  increase  in  wall  thickness  can  also  increase  the  costs  for  the installation. This clearly shows the desires for new alloys with even higher high strength than those of the existing super-duplex  stainless  steels.  In  the  other  areas,  new  high  alloyed  duplex  stainless  steels  with  a  combination  of excellent  corrosion  resistance  and  higher  high  strength  are  needed.  For  these  challenges,  two  new  high  alloyed duplex  stainless  steels,  Sandvik  SAF  2707HD  and  Sandvik  SAF  3207HD,  have  recently  been  developed.  The nitrogen contents in these alloys is now up to about 0.5%. They have PRE-values close to 50 without sacrificing the fabricability, and are now designated as hyper duplex stainless steel, HDSS. These new alloys show both highest corrosion pitting resistance or highest CPT and highest strength among the existing modern DSS, Chai and Kangas (2011).  These  new  materials  has  a  yield  strength  20%  higher  than  that  of  the  super  duplex  stainless  steel  and  a service  temperature  up  to  90°C.  The  benefits  when  it  comes  to  building  umbilicals  and  control  flowlines  are considerable. Thinner walls and lighter installations make it possible to reach and operate ultra-deep wells that were previously too costly or too complex to exploit. At the same time, the temperature and pressure window widens. This paper  will  provide  an  overview  on  super  and  hyper  duplex  stainless  steels,  microstructure,  properties  and applications.",
    "text_level": 2,
    "page_idx": 6
  },
  {
    "type": "text",
    "text": "Duplex stainless steels belong to Fe-Ni-Cr system. Table 1 shows the nominal composition of one super and two hyper  duplex  stainless  steels.    Addition  of  Mo  is  mainly  to  improve  corrosion  resistance,  but  also  increase  the strength. Addition of N is mainly to increase strength but also improve structure stability and corrosion resistance. PRE is the pitting corrosion resistance equivalent value of an alloy. This value is believed to be proportional to the pitting  corrosion  resistance  of  a  duplex  stainless  steel.  The  material  with  a  higher  PRE  value  may  show  a  better corrosion resistance. PRE value is defined to be calculated as Equation 1.\nTable 1. Nominal chemical compositions and PRE values of three duplex stainless steels (wt %)\n*minimum PRE value for tube materials\nSandvik SAF 2507, UNS = S32750. Sandvik SAF 2507, C_ max = 0.03. Sandvik SAF 2507, Cr = 25. Sandvik SAF 2507, Ni = 7. Sandvik SAF 2507, Mo = 4. Sandvik SAF 2507, N = 0.3. Sandvik SAF 2507, PRE * = 42.5. Sandvik SAF 2707HD, UNS = S32707. Sandvik SAF 2707HD, C_ max = 0.03. Sandvik SAF 2707HD, Cr = 27. Sandvik SAF 2707HD, Ni = 7. Sandvik SAF 2707HD, Mo = 5. Sandvik SAF 2707HD, N = 0.4. Sandvik SAF 2707HD, PRE * = 48. Sandvik SAF 3207HD, UNS = S33207. Sandvik SAF 3207HD, C_ max = 0.03. Sandvik SAF 3207HD, Cr = 32. Sandvik SAF 3207HD, Ni = 7. Sandvik SAF 3207HD, Mo = 3.5. Sandvik SAF 3207HD, N = 0.5. Sandvik SAF 3207HD, PRE * = 50\nPRE= %Cr + 3.3%Mo + 16%N (% by weight)\n(1)\nThe  pitting  corrosion  resistance  equivalent  values,  PRE,  of  these  three  alloys  are  also  shown  in  Table  1. Sandvik SAF 2707HD has a minimum PRE value of 50 and Sandvik SAF 3207HD has a minimum PRE value of 48, comparing with 42.5 on Sandvik SAF 2507. A duplex stainless steel with a PRE value above 48 is nowadays\ndesignated  as  hyper  duplex  stainless  steel,  HDSS,  Göransson  (2006),  Chai  (2009)  and  (2011).  Duplex  stainless steels Sandvik SAF 2707HD and Sandvik SAF 3207HD are therefore hyper duplex stainless steels.\nThe challenge to develop highly alloyed duplex stainless steels is to control the risk for formation of intermetallic phase  by  increasing  content  of  elements  such  as  Cr  and  Mo  or  N.  With  modern  thermodynamic  simulation  and calculation, however, some unexpected positive synergistic effects of addition of the elements Cr, Mo and N to high levels  have  been  observed.  Actually,  Sandvik  SAF  2507  is  the  first  duplex  stainless  steel  developed  by  the thermodynamic simulation, Nilsson (1992).  Fig. 1 shows the phase diagrams of super and duplex stainless steels.\nFig. 1. (a) Phase diagram of a super duplex stainless steel; (b) Phase diagram of a hyper duplex stainless steel.",
    "text_level": 2,
    "page_idx": 7
  },
  {
    "type": "text",
    "text": "As shown in Fig. 1, besides the austenitic and ferritic phases, the other main precipitates are sigma phase and chromium nitrides from 800 to 1300°C. The crystallographic structures of these two precipitates are shown in Table 2.  They  are  actually  mostly  observed  experimentally  in  some  improperly  treated  material  as  shown  in  Fig.  2. Chromium  nitride  can  be  observed  in  both  isothermal  treated  and  fast  cooled  material.  Other  precipitates  can sometime be observed in some other cases. They are well described in the reference, Nilsson and Chai (2011).\nFig. 2. (a) Typical precipitates of sigma,  , phase and chromium nitride, Cr 2 N, in isothermal treatment or slow cooling; (b) chromium nitride, Cr 2 N, in fast cooling.\nTable 2 Main precipitates observed experimentally in super and hyper duplex stainless steels\n\nSigma,  phase, Chemical formula = Fe-Cr-Mo. Sigma,  phase, Temperature range (°C) = 600-1000. Sigma,  phase, Space group = P4 2 /mnm. Sigma,  phase, Lattice parameter, nm = a=0.879, c=0.454. Sigma,  phase, Reference = Hall (1966). Chromium nitride, Chemical formula = Cr 2 N. Chromium nitride, Temperature range (°C) = 700-900. Chromium nitride, Space group = P31m. Chromium nitride, Lattice parameter, nm = a=0.480, c=0.447. Chromium nitride, Reference = Karlsson (1934)\nFig. 3 shows the normal microstructures in the longitudinal (rolling) and transversal directions of a Sandvik SAF 3207 tube material. They are heterogeneous in different directions. In the longitudinal direction, the austenitic phase is elongated (Fig. 3a). In the transversal direction, the austenitic phase is isolated by the matrix: ferritic phase (Fig. 3b).  These  type  of  microstructures  are  normally  used  to  describe  the  grain  structure  of  duplex  stainless  steels. Actually, it is not true. Fig. 3c and d show the grain structures of the austenitic and ferritic phases in this material. The grain sizes of both phases are very small. The austentic grains are generally randomly distributed (Fig. 3c). The ferritic grain are however rather oriented, mainly toward [111].  It was also found that austenitic phase contains large amount of twins with mainly Σ3 twin boundaries. Actually, the twin boundary in this material is so high that it is of up to 65% of total boundaries in the austenitic phase.  As expected, no or very few twin boundary could be found in the ferritic phase.\n(c)\n(b)\n(d)\nFig. 3. Microstructure of Sandvik SAF 3207 HD tube material with a dimension of 14.7 x 1 mm (a) In longitudinal (rolling) direction from light optical  microscopy  (LOM),  austenitic  phase  (white),  (b).  In  transversal  direction  (LOM),  ferritic  phase  (grey),  (c).  Austenitic  grain  structure (colored  ones)  in  longitudinal  direction  from  electron  backscatter  diffraction  (EBSD),  grain  size  is  about  3.8  m, (d).  Ferritic  grain  structure (colored ones) in longitudinal direction from (EBSD), grain size is about 5.1  m.",
    "text_level": 2,
    "page_idx": 8
  },
  {
    "type": "text",
    "text": "The critical pitting temperature, CPT, was determined in 6% FeCl 3 according to the ASTM G48A test program. The critical crevice corrosion temperature, CCT, was determined using the MTI-2 crevice former. The testing time for  both  CPT  and  CCT  tests  was  24  hours,  and  the  same  specimen  was  used  throughout  each  CPT/CCT\nmeasurement.  Fig  4a  shows  a  comparison  of  the  CPT  and  CCT  of  super  and  hyper  duplex  stainless  steels.  As expected, hyper duplex stainless steels show much higher both CPT and CCT than super duplex stainless steel. CCT improves from about 50°C of super DSS to about 70°C of hyper DSS. These two hyper DSS show similar CCT. CPT improves from about 80°C of super DSS to about 95°C of hyper DSS. SAF 3207HD has shown a CPT from 8593°C, Chai (2009). Fig. 4b shows a comparison CPT of austenitic stainless steels and duplex stainless steels and correlations between the PRE values and the CPT determined experimentally. Super or hyper duplex stainless steel can replace some super austenitic stainless steels. Recent G48C/G48D corrosion tests show that Alloy 625 and Alloy C-276 are susceptible to crevice corrosion at temperatures far below those of SAF 2707HD (Table 3). This indicates that SAF 2707HD can replace these alloys in some applications and is much more cost efficient (far less nickel).\nPRE-value\nFig. 4. (a) CCT and CPT of duplex stainless steels, (b). Correlations between CPT and PRE values.\nTable 3 CPT and CCT of Ni based alloy with G48C/G48D\n\nSAF 2707HD, Test method = G48C/G48D. SAF 2707HD, CPT/°C = >95. SAF 2707HD, CCT/°C = 70. Alloy 625, Test method = G48C/G48D. Alloy 625, CPT/°C = >85. Alloy 625, CCT/°C = 35. Alloy 276, Test method = G48C/G48D. Alloy 276, CPT/°C = >85. Alloy 276, CCT/°C = 45. Alloy 22, Test method = G48C/G48D. Alloy 22, CPT/°C = >85. Alloy 22, CCT/°C = 75. Alloy 686, Test method = G48C/G48D. Alloy 686, CPT/°C = >85. Alloy 686, CCT/°C = >85\nAnother test done recently was a comparison to titanium material of CP Ti grade 2 which will experience crevice corrosion  in  seawater  between  temperature  70-80°C.  Since  G48B  is  a  worse  solution  than  the  seawater,  a comparable  crevice  corrosion  test  in  artificial  seawater  (ASTM  D1141)  has  been  done.  The  results  show  that Sandvik SAF 2707HD can resist crevice corrosion up to 90°C, which is higher than that of CP Ti grade 2. This is also a possible replacement.",
    "text_level": 2,
    "page_idx": 9
  },
  {
    "type": "text",
    "text": "Since  austenitic  and  ferritic  phases  in  a  duplex  stainless  steel  have  different  mechanical  behaviors,  the  bulk mechanical behavior of a DSS material strongly depends on that of the individual phase. This can be expressed by equation 2\n<!-- formula-not-decoded -->\nWhere  is the stress,  is the ferritic phase,  is the austenitic phase, V is the volume fraction of the contributing phases. Fig. 5 shows micro stress responses in a super duplex stainless steel during an in-situ tensile test in X-ray diffractometer and with a multiscale simulation. When a stress was applied the phase stresses responded differently (Fig. 5a). The stress in the ferrite increased much faster than that in the austenite. As a stress of 560 MPa was applied the  stresses  in  the  phases  became  almost  equal.  Beyond  this  point  the  stress  in  the  ferrite  began  to  decrease  and remained  at  a  level  of  approximately  500  MPa  till  the  loading  was  stopped.  Meanwhile  the  stress  in  austenite\nincreased rapidly and reached its limit at around 960 MPa at a strain of 14.1%. During the whole test the austenite took a higher load. The macro stress in the material could therefore be calculated using Equation 2. The simulation shows  the  similar  attendance,  where  the  austenitic  phase  will  yield  earlier  than  the  ferritic  phase.  However,  the austenitic phase has a higher deformation hardening rate.\nFig. 5. (a)  Stress versus strain curves in the individual phases and bulk material in a super duplex stainless steel with 0.2%N and 49% volume of ferrite measured by X-ray difffractometer, (b). Simulated stress versus strain curves in the individual phases in a super duplex stainless steel with 0.27%N and 50% volume of ferrite.\nAs  known,  a  duplex  stainless  steel  generally  shows  a  higher  strength  comparing  its  corresponding  single  phase austenitic  or  ferritic  stainless  steel,  Nilsson  and  Chai  (2011).  Fig.  6  shows  a  comparison  of  the  yield  strength  of austenitic and duplex stainless steels. SAF 3207HD has a strength that is more than three times as that of AISI 316La very commonly used austenitic stainless steels. As discussed above, high alloying elements and fine grain size in duplex stainless can be very important factors to the high strength of duplex stainless steels. As shown in Fig. 5a, however, the yield point of the austenitic phase is actually rather low in a duplex stainless steel. A coupling yielding effect of the austenitic and ferritic phases could be another important factor. However, this is less studied, Lillbacka (2007) and Jia (2006). Fig. 6b shows the influence of temperature on the 0.2% proof strength of the super and hyper duplex  stainless  steel  tube  materials  with  a  wall  thickness  of  up  to  4  mm.  Their  strengths  are  higher  than  the minimum yield strength as shown in Fig. 6a. The dimension of tube is also an important factor to the strength.\nFig. 6. (a)  Yield strength of austenitic and duplex stainless steels at RT, (b). Influence of temperature on the super and hyper duplex stainless tube materials.\nFor  some  subsea  applications,  dynamic  mechanical  properties  such  as  fatigue  strength  are  critical  to  some component such as umbilicals, Chai (2009). Fig. 7 shows a comparison of both high cycle fatigue (HCF) (Fig. 7a) and low cycle fatigue (LCF) (Fig. 7b) of the super and hyper duplex stainless steels. Since SAF 3207HD has much higher strength than SAF 2507 and their elongations are similar, Sandvik SAF 3207HD has a higher HCF life as",
    "text_level": 2,
    "page_idx": 10
  },
  {
    "type": "text",
    "text": "expected. The HCF properties of both super and hyper duplex stainless steels are much higher than that of DNV design curve- DNV RP C-203. For low cycle fatigue behavior, there is a transition point at about 1000 cycles. Below this number of cycle, SAF 2507 has a longer fatigue life, but Sandvik SAF 3207HD shows a higher fatigue life in the small strain range. This is due the fact that for HCF or longer fatigue life, the strength of the material is a critical factor. On the other hand or for low cycle fatigue, the fatigue life is controlled by the ductility of the material.\nFig. 7. (a)  High cycle fatigue properties of super and hyper duplex stainless steels, and comparison with DNV design curve DNV RP C-203, (b). High cycle fatigue properties of super and hyper duplex stainless steels.\nBesides the above mechanical properties, these super and hyper duplex stainless steels show also good toughness and weldability, Chai and Kangas (2011).",
    "text_level": 2,
    "page_idx": 11
  },
  {
    "type": "text",
    "text": "Extremely  high  critical  pitting  temperature,  CPT,  and  critical  crevice  corrosion  temperature,  CCT,  of  hyper duplex stainless steels allow the materials to be used in the areas where high corrosion resistance and high service temperature are required. The good combination of extra high strength and high ductility makes it possible for hyper duplex  stainless  steels  to  allow  substantial  reduction  in  wall  thickness,  which  leads  to  a  reduction  of  weight  in applications  such  as  ultra-deep  seawater,  energy  and  refinery  sectors.  In  all  these  situations  the  alloy's  superior properties can be fully utilized to ensure reliability and safe service.  One example is subsea umbilicals, which are used as a connection between a platforms control station and the wellheads on the seabed to supply necessary control signals and to inject chemicals to subsea oil and gas wells. A stainless steel umbilical has an outer plastic sheeting with stainless steel tubes and cables (electric and others) inside. The umbilical tube materials are required to have excellent corrosion resistance and high fatigue properties. Super duplex stainless steel, Sandvik SAF 2507, has been the most common choice of material since it was introduced in 1993, Kangas and Chai (2016).\nToday the oil exploration strives to deeper waters, where the water depth is over 2500 meters or the pressure ratings are rising above 15000 psi. In some cases higher temperatures call for stronger and more corrosion resistant materials  than existing duplex and superduplex stainless steels that can handle reliably. Sandvik SAF 3207HD is suitable  for  deeper  wells  and  corrosive  conditions.  The  proof  strength  of  typical  umbilical  sizes  is  roughly  20% higher compared to the commonly used Sandvik SAF 2507, which means lower weight for long umbilicals and the ability to withstand higher external pressure in deep sea applications. Table 4 shows an example.\n8\nAuthor name / Structural Integrity Procedia  00 (2016) 000-000\nTable 4 Example for weight saving (1/2' ID (12.70 mm) 15000 psi)\n\nSandvik SAF 2507, ID.mm = 12.70. Sandvik SAF 2507, Wall thickness.mm = 2,56. Sandvik SAF 2507, thickness reduction.% = . Sandvik SAF 2507, weight save.% = . Sandvik SAF 3207HD, ID.mm = 12.71. Sandvik SAF 3207HD, Wall thickness.mm = 1.66. Sandvik SAF 3207HD, thickness reduction.% = 21. Sandvik SAF 3207HD, weight save.% = 22\nAnother application of Sandvik SAF 3207HD is raw seawater injection where untreated seawater is injected into the well in order to replace the retrieved oil and hence increase the output from the well. The string shall support its own weight and threaded connections in combination with warm seawater which results in that very good crevice corrosion resistance in combination with high mechanical strength is of vital importance. Sandvik SAF 3207HD is an excellent solution for such application.",
    "text_level": 2,
    "page_idx": 12
  },
  {
    "type": "text",
    "text": "This paper gives an overview on the compositions, microstructures, properties and potential applications of the super, but mainly hyper duplex stainless steels, which can be summarized as follows.\nWith a good combination of extreme high corrosion resistance and strength, hyper duplex stainless steels can be successfully used in the extreme oil and gas environments in the ultra-deep formations or deep water wells.\nHyper duplex stainless  steels  have  the  highest  critical  pitting  temperature,  CPT,  and  critical  crevice  corrosion temperature, CCT, among the modern duplex stainless steels. Hyper duplex stainless steels have the highest tensile and fatigue strengths among the modern duplex stainless steels.",
    "text_level": 2,
    "page_idx": 13
  },
  {
    "type": "text",
    "text": "This paper is published by permission of Sandvik Materials Technology.",
    "text_level": 2,
    "page_idx": 14
  }
]
